Repository: bWluZw/DesignOfOsc

File: AutoML/csv/dataset.csv (part 1 of 6)
donor,NFA,Voc(V),Jsc(mA/cm2),FF(%),PCE(%),Spin speed(rpm),Spin time(s),solution,D/A ratio,concentration(mg/mL),additive,post process,Tickness of Active layer(nm),electron mobility(cm2V-1s-1),hole mobility(cm2V-1s-1),CCL,packing motif,pi-pi packing distance(Angstrom),absorption edge of film(nm),absorption peak(nm),HOMO(calc),LUMO(calc),HOMO(elec),LUMO(elec),Eg(opt),Eg(elec),Eg(calc),Source
NpPI-BTCN,P3HT,N/A,N/A,N/A,N/A,1000,120,CF,1:2,N/A,0,0,100,N/A,N/A,N/A,N/A,N/A,416,380,N/A,N/A,N/A,-3.48,2.98,N/A,N/A,10.1246/cl.150072
DC-IDT2T,PBDB-T,N/A,N/A,N/A,N/A,N/A,N/A,CB,N/A,10,0,0,N/A,N/A,N/A,N/A,N/A,N/A,800,725,N/A,N/A,-5.43,-3.85,1.55,1.58,N/A,10.1039/C7TA05774A
FOIC,PTB7-Th,0.737 ,23.1 ,67.1 ,11.42 ,1500,N/A,CF,1:1.8,10,0,0,65,N/A,N/A,18,FACE,N/A,940,836,N/A,N/A,-5.36,-3.92,1.32,1.44,N/A,10.1002/adma.201705969
FOIC,PTB7-Th,0.740 ,23.5 ,66.8 ,11.62 ,1500,N/A,CF,1:1.5,10,0,0,65,5.10E-04,1.00E-03,18,FACE,N/A,940,836,N/A,N/A,-5.36,-3.92,1.32,1.44,N/A,10.1002/adma.201705969
FOIC,PTB7-Th,0.739 ,23.5 ,65.4 ,11.36 ,1500,N/A,CF,1:1.2,10,0,0,65,N/A,N/A,18,FACE,N/A,940,836,N/A,N/A,-5.36,-3.92,1.32,1.44,N/A,10.1002/adma.201705969
IDT2Se-4F,PBDB-T,0.79,21.35,65.4,11.03 ,N/A,60,CB,1:1,20,0,"SVA(CF,90)+AN(80,10)",110,1.64E-04,2.08E-04,N/A,FACE,N/A,892,789,-5.37,-3.45,-5.51,-4,1.39,1.51,1.92,10.1039/C8TA00783G
IDTO,PBDB-T,0.943,15.94,64.37,9.68 ,3000,N/A,CF,1:1,N/A,0,"AN(160,2)",100,1.10E-04,1.78E-04,N/A,N/A,N/A,810,723,N/A,N/A,-5.11,-3.38,1.53,1.73,N/A,10.1021/acsami.7b10275
IDT2Se-4F,PBDB-T,0.79,21.00,64.1,10.63 ,N/A,60,CB,1:1,20,0,"SVA(CF,90)+AN(100,10)",110,N/A,N/A,N/A,FACE,N/A,892,789,-5.37,-3.45,-5.51,-4,1.39,1.51,1.92,10.1039/C8TA00783G
IDT2Se-4F,PBDB-T,0.80,20.52,64.0,10.51 ,N/A,60,CB,1:1,20,0,"SVA(CF,90)",110,1.50E-04,1.97E-04,N/A,FACE,N/A,892,789,-5.37,-3.45,-5.51,-4,1.39,1.51,1.92,10.1039/C8TA00783G
IDT2Se-4F,PBDB-T,0.80,20.48,63.9,10.47 ,N/A,60,CB,1:1,20,0,"SVA(CF,120)",110,N/A,N/A,N/A,FACE,N/A,892,789,-5.37,-3.45,-5.51,-4,1.39,1.51,1.92,10.1039/C8TA00783G
IDT2Se-4F,PBDB-T,0.81,18.24,63.8,9.43 ,N/A,60,CB,1:1,20,0,0,80,N/A,N/A,N/A,FACE,N/A,892,789,-5.37,-3.45,-5.51,-4,1.39,1.51,1.92,10.1039/C8TA00783G
IDT2Se-4F,PBDB-T,0.81,19.91,63.0,10.16 ,N/A,60,CB,1:1,20,0,"SVA(CF,60)",110,N/A,N/A,N/A,FACE,N/A,892,789,-5.37,-3.45,-5.51,-4,1.39,1.51,1.92,10.1039/C8TA00783G
IDT2Se-4F,PBDB-T,0.81,19.18,62.3,9.68 ,N/A,60,CB,1:1,20,0,0,110,1.34E-04,1.76E-04,N/A,FACE,N/A,892,789,-5.37,-3.45,-5.51,-4,1.39,1.51,1.92,10.1039/C8TA00783G
ITIC-2F,PTB7-Th,0.758,17.0 ,61.9 ,7.98 ,1500,N/A,CF,1:1.5,10,0,0,N/A,2.70E-04,6.80E-04,25,FACE,N/A,800,734,N/A,N/A,-5.54,-3.9,1.55,1.64,N/A,10.1002/adma.201705969
IDT2Se-4F,PBDB-T,0.81,18.77,61.7,9.38 ,N/A,60,CB,1:0.8,20,0,0,110,N/A,N/A,N/A,FACE,N/A,892,789,-5.37,-3.45,-5.51,-4,1.39,1.51,1.92,10.1039/C8TA00783G
ITIC-2F,PTB7-Th,0.756,17.2 ,61.3 ,7.97 ,1500,N/A,CF,1:1.2,10,0,0,N/A,N/A,N/A,25,FACE,N/A,800,734,N/A,N/A,-5.54,-3.9,1.55,1.64,N/A,10.1002/adma.201705969
ITIC-2F,PTB7-Th,0.756,16.5 ,61.2 ,7.63 ,1500,N/A,CF,1:1.8,10,0,0,N/A,N/A,N/A,25,FACE,N/A,800,734,N/A,N/A,-5.54,-3.9,1.55,1.64,N/A,10.1002/adma.201705969
IDTO,PBDB-T,0.953,15.54,60.41,8.95 ,3000,N/A,CF,1.5:1,N/A,0,"AN(160,2)",100,N/A,N/A,N/A,N/A,N/A,810,723,N/A,N/A,-5.11,-3.38,1.53,1.73,N/A,10.1021/acsami.7b10275
IDTC,PBDB-T,0.913,16.39,60.36,9.03 ,3000,N/A,CF,1:1,N/A,0,"AN(160,2)",100,N/A,N/A,N/A,N/A,N/A,821,727,N/A,N/A,-5.29,-3.37,1.51,1.92,N/A,10.1021/acsami.7b10275
IDTO,PBDB-T,0.938,14.72,60.12,8.30 ,3000,N/A,CF,1:1.5,N/A,0,"AN(160,2)",100,N/A,N/A,N/A,N/A,N/A,810,723,N/A,N/A,-5.11,-3.38,1.53,1.73,N/A,10.1021/acsami.7b10275
IDT2Se-4F,PBDB-T,0.81,18.72,60.1,9.11 ,N/A,60,CB,1:1,20,0,0,130,N/A,N/A,N/A,FACE,N/A,892,789,-5.37,-3.45,-5.51,-4,1.39,1.51,1.92,10.1039/C8TA00783G
IDT2Se,PBDB-T,0.89,16.00,60.0,8.54 ,N/A,60,CB,1:1,20,0,0,80,N/A,N/A,N/A,FACE,N/A,855,747,-5.25,-3.3,-5.41,-3.87,1.45,1.54,1.95,10.1039/C8TA00783G
IDT2Se,PBDB-T,0.88,17.31,59.8,9.11 ,N/A,60,CB,1:1,20,0,"SVA(CF,90)+AN(80,10)",110,4.80E-05,1.52E-04,N/A,FACE,N/A,855,747,-5.25,-3.3,-5.41,-3.87,1.45,1.54,1.95,10.1039/C8TA00783G
IDT2Se,PBDB-T,0.88,17.25,59.4,9.02 ,N/A,60,CB,1:1,20,0,"SVA(CF,90)+AN(100,10)",110,N/A,N/A,N/A,FACE,N/A,855,747,-5.25,-3.3,-5.41,-3.87,1.45,1.54,1.95,10.1039/C8TA00783G
IDT2Se,PBDB-T,0.89,17.20,58.8,9.00 ,N/A,60,CB,1:1,20,0,"SVA(CF,90)",110,4.40E-05,1.38E-04,N/A,FACE,N/A,855,747,-5.25,-3.3,-5.41,-3.87,1.45,1.54,1.95,10.1039/C8TA00783G
IDT2Se-4F,PBDB-T,0.81,20.01,58.6,9.50 ,N/A,60,CB,1:1.2,20,0,0,110,N/A,N/A,N/A,FACE,N/A,892,789,-5.37,-3.45,-5.51,-4,1.39,1.51,1.92,10.1039/C8TA00783G
IDT2Se,PBDB-T,0.89,17.09,58.5,8.90 ,N/A,60,CB,1:1,20,0,"SVA(CF,60)",110,N/A,N/A,N/A,FACE,N/A,855,747,-5.25,-3.3,-5.41,-3.87,1.45,1.54,1.95,10.1039/C8TA00783G
IDT2Se,PBDB-T,0.89,17.05,58.0,8.80 ,N/A,60,CB,1:1,20,0,0,110,3.30E-05,1.02E-04,N/A,FACE,N/A,855,747,-5.25,-3.3,-5.41,-3.87,1.45,1.54,1.95,10.1039/C8TA00783G
IDT2Se,PBDB-T,0.89,16.69,57.5,8.54 ,N/A,60,CB,1:0.8,20,0,0,110,N/A,N/A,N/A,FACE,N/A,855,747,-5.25,-3.3,-5.41,-3.87,1.45,1.54,1.95,10.1039/C8TA00783G
IDT2Se,PBDB-T,0.89,16.51,57.1,8.39 ,N/A,60,CB,1:1,20,0,0,130,N/A,N/A,N/A,FACE,N/A,855,747,-5.25,-3.3,-5.41,-3.87,1.45,1.54,1.95,10.1039/C8TA00783G
IDTT-2BM,PBDTTT-C-T,0.845,9.67 ,56.8 ,4.64 ,N/A,N/A,o-DCB:CF(60:40),1.5:1,30,CN(3),0,N/A,1.30E-05,4.10E-04,N/A,N/A,N/A,805,714,N/A,N/A,-5.5,-3.8,1.64,1.7,N/A,10.1039/C5TA05901A
IDT2Se,PBDB-T,0.89,17.62,55.1,8.64 ,N/A,60,CB,1:1.2,20,0,0,110,N/A,N/A,N/A,FACE,N/A,855,747,-5.25,-3.3,-5.41,-3.87,1.45,1.54,1.95,10.1039/C8TA00783G
IDT-2BM,PBDTTT-C-T,0.760,9.81 ,54.4 ,4.06 ,N/A,N/A,o-DCB,1.5:1,30,CN(6),0,N/A,1.00E-05,2.50E-04,N/A,N/A,N/A,775,688,N/A,N/A,-5.6,-3.8,1.6,1.8,N/A,10.1039/C5TA05901A
IDTC,PBDB-T,0.921,15.16,51.69,7.22 ,3000,N/A,CF,1.5:1,N/A,0,"AN(160,2)",100,N/A,N/A,N/A,N/A,N/A,821,727,N/A,N/A,-5.29,-3.37,1.51,1.92,N/A,10.1021/acsami.7b10275
IDTO,PBDB-T,0.952,13.10,50.98,6.36 ,3000,N/A,CF,1:1.5,N/A,0,"AN(160,2)",100,N/A,N/A,N/A,N/A,N/A,810,723,N/A,N/A,-5.11,-3.38,1.53,1.73,N/A,10.1021/acsami.7b10275
IDTO,PBDB-T,0.958,13.85,49.98,6.63 ,3000,N/A,CF,1:1,N/A,0,"AN(160,2)",100,N/A,N/A,N/A,N/A,N/A,810,723,N/A,N/A,-5.11,-3.38,1.53,1.73,N/A,10.1021/acsami.7b10275
IDTO,PBDB-T,0.968,12.20,45.51,5.37 ,3000,N/A,CF,1.5:1,N/A,0,"AN(160,2)",100,N/A,N/A,N/A,N/A,N/A,810,723,N/A,N/A,-5.11,-3.38,1.53,1.73,N/A,10.1021/acsami.7b10275
IDTC,PBDB-T,0.931,12.56,40.36,4.72 ,3000,N/A,CF,1:1,N/A,0,"AN(160,2)",100,N/A,N/A,N/A,N/A,N/A,821,727,N/A,N/A,-5.29,-3.37,1.51,1.92,N/A,10.1021/acsami.7b10275
IDTC,PBDB-T,0.923,12.67,38.62,4.52 ,3000,N/A,CF,1:1.5,N/A,0,"AN(160,2)",100,N/A,N/A,N/A,N/A,N/A,821,727,N/A,N/A,-5.29,-3.37,1.51,1.92,N/A,10.1021/acsami.7b10275
IDTC,PBDB-T,0.947,10.74,36.25,3.69 ,3000,N/A,CF,1.5:1,N/A,0,"AN(160,2)",100,N/A,N/A,N/A,N/A,N/A,821,727,N/A,N/A,-5.29,-3.37,1.51,1.92,N/A,10.1021/acsami.7b10275
IDTN,PBDB-TF,0.943,16.72,77,12.14 ,2500,N/A,CF,1.3:1,14,DIO(0.5),"AN(100,10)",95,5.70E-04,5.10E-04,N/A,FACE,0.353,780,739,-5.58,-3.42,-5.79,-3.98,1.59,1.81,2.16,10.1002/adma.201704051
IDIC,PTZ1,0.92,14.7,76.9,10.40 ,N/A,N/A,CF,1:1.5,17.5,0,"AN(120,10)",75,N/A,N/A,N/A,FACE,N/A,780,722,N/A,N/A,-5.69,-3.91,1.59,1.78,N/A,10.1002/adma.201702291
AQx-2,PM6,0.86,24.86,76.52,16.36 ,N/A,N/A,CF,1:1.2,14,CN(0.5),"AN(70,10)",110,N/A,N/A,N/A,FACE,N/A,919,830,N/A,N/A,-5.62,-3.88,1.35,1.74,N/A,10.1002/adma.201906324
AQx-2,PM6,0.86,24.65,76.28,16.17 ,N/A,N/A,CF,1:1.2,14,CN(0.5),"AN(70,10)",90,N/A,N/A,N/A,FACE,N/A,919,830,N/A,N/A,-5.62,-3.88,1.35,1.74,N/A,10.1002/adma.201906324
AQx-2,PM6,0.86,25.38,76.25,16.64 ,N/A,N/A,CF,1:1.2,14,CN(0.5),"AN(70,10)",110,2.89E-04,1.34E-04,N/A,FACE,N/A,919,830,N/A,N/A,-5.62,-3.88,1.35,1.74,N/A,10.1002/adma.201906324
IDIC,PTZ1,0.92,16.4,76.2,11.50 ,N/A,N/A,CF,1:1.5,17.5,0,"AN(120,10)",100,2.35E-04,9.45E-04,N/A,FACE,N/A,780,722,N/A,N/A,-5.69,-3.91,1.59,1.78,N/A,10.1002/adma.201702291
a-IT,PM6,0.907,16.6,76.2,11.47 ,2700,40,CF,1:1,16,DIO(0.25),"AN(100,5)",110,N/A,N/A,N/A,FACE,N/A,804,733,-5.99,-3.63,-5.65,-3.99,1.54,1.66,2.02,10.1002/advs.201902657
F-Br,PBDB-T,0.87,18.22,76,12.05 ,N/A,N/A,N/A,1:1.2,N/A,DIO(0.3),0,100,1.48E-04,3.71E-04,N/A,FACE,0.343,793,720,N/A,N/A,-5.62,-4.06,1.56,1.56,N/A,10.1002/aenm.201702870
Y6,PM6,0.84,24.52,76,15.65 ,3000,30,CF,1:1.2,16,CN(0.5),"AN(90,10)",150,N/A,N/A,N/A,FACE,0.357,920,816,-5.6,-3.55,-5.65,-4.1,1.33,1.55,2.05,10.1016/j.joule.2019.01.004
IDTN,PBDB-TF,0.938,16.74,76,11.93 ,2500,N/A,CF,1.3:1,14,DIO(0.5),"AN(100,10)",115,N/A,N/A,N/A,FACE,0.353,780,739,-5.58,-3.42,-5.79,-3.98,1.59,1.81,2.16,10.1002/adma.201704051
AQx-2,PM6,0.85,25.45,75.94,16.43 ,N/A,N/A,CF,1:1.2,14,CN(0.5),"AN(70,10)",110,N/A,N/A,N/A,FACE,N/A,919,830,N/A,N/A,-5.62,-3.88,1.35,1.74,N/A,10.1002/adma.201906324
Y6,PBDB-TF,0.834,24.9,75.3,15.64 ,N/A,N/A,CF,1:1.2,19.8,CN(0.5),"AN(100,10)",100,N/A,N/A,N/A,FACE,0.357,920,816,-5.6,-3.55,-5.65,-4.1,1.33,1.55,2.05,10.1038/s41467-019-10351-5
BTP-4Cl,PBDB-TF,0.864,24.1,75.2,15.66 ,N/A,N/A,CB,1:1.2,20,CN(3),"AN(100,10)",100,N/A,N/A,N/A,FACE,0.357,910,839,-5.65,-3.63,-5.68,-4.12,1.33,1.56,2.02,10.1038/s41467-019-10351-5
AQx-2,PM6,0.86,25.29,75.19,16.35 ,N/A,N/A,CF,1:1.2,14,CN(0.5),"AN(90,10)",110,N/A,N/A,N/A,FACE,N/A,919,830,N/A,N/A,-5.62,-3.88,1.35,1.74,N/A,10.1002/adma.201906324
F-Cl,PBDB-T,0.87,17.61,75,11.49 ,N/A,N/A,N/A,1:1.2,N/A,DIO(0.1),0,100,1.15E-04,3.63E-04,N/A,FACE,0.341,786,711,N/A,N/A,-5.62,-4.04,1.58,1.58,N/A,10.1002/aenm.201702870
BTP-4Cl,PBDB-TF,0.867,25.4,75,16.52 ,N/A,N/A,CB,1:1,20,CN(0.5),"AN(100,10)",100,1.58E-04,2.12E-04,N/A,FACE,0.357,910,839,-5.65,-3.63,-5.68,-4.12,1.33,1.56,2.02,10.1038/s41467-019-10351-5
BTP-4Cl,PBDB-TF,0.867,25.4,75,16.52 ,N/A,N/A,CB,1:1.2,20,CN(2),"AN(100,10)",100,N/A,N/A,N/A,FACE,0.357,910,839,-5.65,-3.63,-5.68,-4.12,1.33,1.56,2.02,10.1038/s41467-019-10351-5
BTP-4Cl,PBDB-TF,0.867,25.4,75,16.52 ,N/A,N/A,CB,1:1,20,CN(2),"AN(100,10)",100,N/A,N/A,N/A,FACE,0.357,910,839,-5.65,-3.63,-5.68,-4.12,1.33,1.56,2.02,10.1038/s41467-019-10351-5
IDTN,PBDB-TF,0.944,14.66,75,10.38 ,2500,N/A,CF,1.3:1,12,DIO(0.5),"AN(100,10)",75,N/A,N/A,N/A,FACE,0.353,780,739,-5.58,-3.42,-5.79,-3.98,1.59,1.81,2.16,10.1002/adma.201704051
Y6,PM6,0.83,25.32,74.8,15.72 ,3000,30,CF,1:1.2,16,CN(0.5),"AN(110,10)",150,N/A,N/A,43.9,FACE,0.357,920,816,-5.6,-3.55,-5.65,-4.1,1.33,1.55,2.05,10.1016/j.joule.2019.01.004
Y6,PM6,0.81,23.98,74.8,14.53 ,3000,30,CF,1:1.2,16,CN(0.5),"AN(150,10)",150,N/A,N/A,N/A,FACE,0.357,920,816,-5.6,-3.55,-5.65,-4.1,1.33,1.55,2.05,10.1016/j.joule.2019.01.004
Y6,PM6,0.83,24.38,74.7,15.12 ,3000,30,CF,1:1.2,16,CN(0.8),"AN(110,10)",150,N/A,N/A,N/A,FACE,0.357,920,816,-5.6,-3.55,-5.65,-4.1,1.33,1.55,2.05,10.1016/j.joule.2019.01.004
AQx-2,PM6,0.86,25.49,74.63,16.36 ,N/A,N/A,CF,1:1.2,14,CN(0.5),"AN(70,10)",130,N/A,N/A,N/A,FACE,N/A,919,830,N/A,N/A,-5.62,-3.88,1.35,1.74,N/A,10.1002/adma.201906324
Y6,PM6,0.84,24.96,74.6,15.64 ,3000,30,CF,1:1.5,16,CN(0.5),"AN(110,10)",150,N/A,N/A,N/A,FACE,0.357,920,816,-5.6,-3.55,-5.65,-4.1,1.33,1.55,2.05,10.1016/j.joule.2019.01.004
AQx-2,PM6,0.86,25.49,74.26,16.28 ,N/A,N/A,CF,1:1.2,14,CN(0.5),"AN(70,10)",110,N/A,N/A,N/A,FACE,N/A,919,830,N/A,N/A,-5.62,-3.88,1.35,1.74,N/A,10.1002/adma.201906324
ITIC,PBDB-T,0.899,16.81,74.2,11.21 ,2500,60,CB,1:1,N/A,DIO(0.5),0,100,3.13E-04,2.10E-04,N/A,FACE,N/A,780,664,-5.55,-3.41,-5.48,-3.83,1.59,1.65,2.14,10.1002/adma.201600281
BTP-4Cl,PBDB-TF,0.865,25.3,74.2,16.24 ,N/A,N/A,CB,1:1.2,20,CN(1),"AN(100,10)",100,N/A,N/A,N/A,FACE,0.357,910,839,-5.65,-3.63,-5.68,-4.12,1.33,1.56,2.02,10.1038/s41467-019-10351-5
ITCPTC,PBT1-EH,0.946,16.22,74.2,11.39 ,2000,40,CF,1:1,7,0,"AN(100,5)",N/A,2.69E-03,1.71E-03,N/A,FACE,0.35,785,720,-5.54,-3.45,-5.62,-3.96,158,1.66,2.09,10.1002/solr.201700044
Y11,PM6,0.825,26.48,74.12,16.19 ,2500,60,CB:CF(1:1),N/A,16,DPE(0.5),"AN(150,10)",130,N/A,N/A,N/A,FACE,N/A,950,855,N/A,N/A,-5.69,-3.87,1.31,1.82,N/A,10.1038/s41566-019-0573-5
Y6,P2F-EHp,0.818,26.68,74.11,16.17 ,1000,N/A,CF,1:1.2,12,DBE(1),"AN(110,10)",120,8.30E-05,1.18E-04,N/A,FACE,0.357,920,816,-5.6,-3.55,-5.65,-4.1,1.33,1.55,2.05,10.1007/s11426-019-9457-5
Y6,PM6,0.82,24.74,74.1,15.03 ,3000,30,CF,1:1.2,16,CN(0.5),"AN(130,10)",150,N/A,N/A,N/A,FACE,0.357,920,816,-5.6,-3.55,-5.65,-4.1,1.33,1.55,2.05,10.1016/j.joule.2019.01.004
BTP-4Cl,PBDB-TF,0.87,25.2,74.1,16.25 ,N/A,N/A,CB,1:1,20,CN(2),"AN(80,10)",100,N/A,N/A,N/A,FACE,0.357,910,839,-5.65,-3.63,-5.68,-4.12,1.33,1.56,2.02,10.1038/s41467-019-10351-5
F-Cl,PBDB-T,0.87,17.36,74,11.18 ,N/A,N/A,N/A,1:1.2,N/A,DIO(0.3),0,100,N/A,N/A,N/A,FACE,0.341,786,711,N/A,N/A,-5.62,-4.04,1.58,1.58,N/A,10.1002/aenm.201702870
BTP-4Cl,PBDB-TF,0.859,25.5,73.9,16.19 ,N/A,N/A,CB,1:1,20,CN(2),"AN(120,10)",100,N/A,N/A,N/A,FACE,0.357,910,839,-5.65,-3.63,-5.68,-4.12,1.33,1.56,2.02,10.1038/s41467-019-10351-5
BTP-4Cl,PBDB-TF,0.869,24.6,73.8,15.78 ,N/A,N/A,CB,1.2:1,20,CN(0.5),"AN(100,10)",100,N/A,N/A,N/A,FACE,0.357,910,839,-5.65,-3.63,-5.68,-4.12,1.33,1.56,2.02,10.1038/s41467-019-10351-5
ITIC-Th1,FTAZ,0.849,19.33,73.73,12.10 ,3000,N/A,CF,1:1.5,12,DIO(0.25),0,120,N/A,N/A,15,FACE,0.35,772,728,N/A,N/A,-5.74,-4.01,1.55,1.73,N/A,10.1021/jacs.6b02004
ITIC-Th1,FTAZ,0.849,19.33,73.73,12.10 ,3000,N/A,CF,1:1.5,12,DIO(0.25),0,120,N/A,N/A,15,FACE,0.35,772,728,N/A,N/A,-5.74,-4.01,1.55,1.73,N/A,10.1021/jacs.6b02004
ITIC-Th1,FTAZ,0.849,19.33,73.73,12.10 ,N/A,N/A,CF,1:1.5,12.5,DIO(0.25),0,100,3.50E-04,6.20E-04,N/A,FACE,N/A,772,728,N/A,N/A,-5.74,-4.01,1.55,1.73,N/A,10.1039/C7QM00547D
Y6,PM6,0.83,25.2,73.7,15.42 ,3000,30,CF,1:1.2,16,CN(0.3),"AN(110,10)",150,N/A,N/A,N/A,FACE,0.357,920,816,-5.6,-3.55,-5.65,-4.1,1.33,1.55,2.05,10.1016/j.joule.2019.01.004
Y6,P2F-EHp,0.82,26.38,73.57,15.91 ,1000,N/A,CF,1:1.2,12,DBE(1),"AN(110,10)",120,N/A,N/A,N/A,FACE,0.357,920,816,-5.6,-3.55,-5.65,-4.1,1.33,1.55,2.05,10.1007/s11426-019-9457-5
AQx-2,PM6,0.88,24.57,73.52,15.90 ,N/A,N/A,CF,1:1.2,14,CN(0.5),"AN(50,10)",110,N/A,N/A,N/A,FACE,N/A,919,830,N/A,N/A,-5.62,-3.88,1.35,1.74,N/A,10.1002/adma.201906324
Y6,PM6,0.83,25.42,73.3,15.47 ,3000,30,CF,1:1.7,16,CN(0.5),"AN(110,10)",150,N/A,N/A,N/A,FACE,0.357,920,816,-5.6,-3.55,-5.65,-4.1,1.33,1.55,2.05,10.1016/j.joule.2019.01.004
IDIC,PDBT-T1,0.834,16.98,73.2,10.37 ,N/A,N/A,CF,1:1,12,DIO(0.25),0,100,5.10E-04,6.30E-05,20,FACE,5.2,780,722,N/A,N/A,-5.69,-3.91,1.59,1.78,N/A,10.1002/adma.201604155
Y6,PM6,0.86,24.31,73.2,15.30 ,3000,30,CF,1:1.2,16,0,0,150,N/A,N/A,N/A,FACE,0.357,920,816,-5.6,-3.55,-5.65,-4.1,1.33,1.55,2.05,10.1016/j.joule.2019.01.004
Y6,PM6,0.86,24.31,73.2,15.30 ,N/A,N/A,CF,1:1.2,16,CN(0.5),"AN(110,10)",150,5.90E-04,2.00E-04,N/A,FACE,0.357,920,816,-5.6,-3.55,-5.65,-4.1,1.33,1.55,2.05,10.1016/j.joule.2019.01.004
m-ITIC,J61,0.904,13.5,73.15,8.93 ,N/A,N/A,CF,1:1,N/A,0,"AN(130,5)",80,N/A,N/A,N/A,FACE,N/A,784,700,N/A,N/A,-5.52,-3.82,1.58,1.7,N/A,10.1021/jacs.6b09110
m-ITIC,J61,0.9,10.48,73.13,6.90 ,N/A,N/A,CF,1:1,N/A,0,"AN(130,5)",60,N/A,N/A,N/A,FACE,N/A,784,700,N/A,N/A,-5.52,-3.82,1.58,1.7,N/A,10.1021/jacs.6b09110
BTP-4Cl,PBDB-TF,0.864,25.3,73.1,15.98 ,N/A,N/A,CB,1:1,20,CN(0.5),"AN(100,10)",100,N/A,N/A,N/A,FACE,0.357,910,839,-5.65,-3.63,-5.68,-4.12,1.33,1.56,2.02,10.1038/s41467-019-10351-5
BTP-4Cl,PBDB-TF,0.864,25.3,73.1,15.98 ,N/A,N/A,CB,1:1.2,20,CN(0.5),"AN(100,10)",100,N/A,N/A,N/A,FACE,0.357,910,839,-5.65,-3.63,-5.68,-4.12,1.33,1.56,2.02,10.1038/s41467-019-10351-5
Y6,P2F-EHp,0.8,24.8,73.04,14.49 ,1000,N/A,CF,1:1.2,12,DBE(1.5),"AN(110,10)",120,N/A,N/A,N/A,FACE,0.357,920,816,-5.6,-3.55,-5.65,-4.1,1.33,1.55,2.05,10.1007/s11426-019-9457-5
F-Cl,PBDB-T,0.88,16.19,73,10.40 ,N/A,N/A,N/A,1:1.2,N/A,DIO(0.5),0,100,N/A,N/A,N/A,FACE,0.341,786,711,N/A,N/A,-5.62,-4.04,1.58,1.58,N/A,10.1002/aenm.201702870
F-Br,PBDB-T,0.86,17.17,73,10.78 ,N/A,N/A,N/A,1:1,N/A,0,0,100,N/A,N/A,N/A,FACE,0.343,793,720,N/A,N/A,-5.62,-4.06,1.56,1.56,N/A,10.1002/aenm.201702870
F-Br,PBDB-T,0.87,17.52,73,11.13 ,N/A,N/A,N/A,1:1.2,N/A,DIO(0.1),0,100,N/A,N/A,N/A,FACE,0.343,793,720,N/A,N/A,-5.62,-4.06,1.56,1.56,N/A,10.1002/aenm.201702870
3TT-FIC,PTB7-Th,0.669,27.73,73,13.54 ,N/A,N/A,CB,1:1.2,22,DIO(1),0,102,1.67E-04,2.09E-04,N/A,FACE,0.347,995,851,N/A,N/A,-5.42,-4.17,1.25,1.25,N/A,10.1002/advs.201800307
IT-O1,PBDB-T,0.94,17.32,73,11.88 ,3000,N/A,CB,1:1,20,DIO(0.5),"AN(150,30)",105,2.86E-04,1.13E-03,N/A,FACE,0.344,780,706,-5.42,-3.31,-5.49,-3.6,1.59,1.89,N/A,10.1002/aenm.201700183
IDTN,PBDB-TF,0.932,17.22,73,11.72 ,2500,N/A,CF,1.3:1,18,DIO(0.5),"AN(100,10)",155,N/A,N/A,N/A,FACE,0.353,780,739,-5.58,-3.42,-5.79,-3.98,1.59,1.81,2.16,10.1002/adma.201704051
IT-DOH,PM6,0.95,17.18,73,11.91 ,3000,60,CB,1:1,10,0,0,N/A,N/A,N/A,N/A,FACE,N/A,752,732,-5.52,-3.4,-5.58,-3.93,1.65,1.65,2.18,10.1002/aenm.201903650
IT-DOH,PM6,0.96,17.78,73,12.46 ,3000,60,CB,1:1,10,DPE(0.5),0,N/A,N/A,N/A,N/A,FACE,N/A,752,732,-5.52,-3.4,-5.58,-3.93,1.65,1.65,2.18,10.1002/aenm.201903650
IDT-2O,PBDB-T,0.85,15.45,72.9,9.57 ,N/A,N/A,o-DCB,1:1,N/A,0,0,115,N/A,N/A,N/A,FACE,N/A,756,706,N/A,N/A,-5.73,-3.85,1.64,1.88,N/A,10.1002/adma.201703527
Y6,PM6,0.83,25.25,72.9,15.28 ,3000,30,CF,1:1,16,CN(0.5),"AN(110,10)",150,N/A,N/A,N/A,FACE,0.357,920,816,-5.6,-3.55,-5.65,-4.1,1.33,1.55,2.05,10.1016/j.joule.2019.01.004
DTNIC8,PBDB-T,0.96,12.92,72.84,9.03 ,2500,N/A,CB,1:1,18,0,0,100,N/A,N/A,N/A,FACE,0.363,717,660,N/A,N/A,-5.91,-3.93,1.73,1.98,N/A,10.1021/acs.chemmater.7b02887
BTP-4Cl,PBDB-TF,0.853,24.7,72.8,15.34 ,N/A,N/A,CB,1:1,20,CN(2),"AN(140,10)",100,N/A,N/A,N/A,FACE,0.357,910,839,-5.65,-3.63,-5.68,-4.12,1.33,1.56,2.02,10.1038/s41467-019-10351-5
FDNCTF,PBDB-T,0.935,16.5,72.7,11.22 ,1500,20,CB,1:0.8,19.8,DIO(0.5),0,N/A,1.00E-04,1.77E-04,20,FACE,N/A,774,714,N/A,N/A,-5.42,-3.73,1.6,1.69,N/A,10.1021/acs.chemmater.7b02811
ITCPTC-Th,PBDB-T,0.856,17.05,72.7,10.61 ,2500,60,CB,1:1,20,DIO(0.5),0,100,8.76E-04,7.46E-04,N/A,FACE,N/A,775,713,-5.56,-3.47,-5.68,-4.03,1.6,1.65,2.09,10.1002/adfm.201702194
3TT-FIC,PTB7-Th,0.667,27.45,72.4,13.26 ,N/A,N/A,CB,1:1.2,22,DIO(1),0,116,N/A,N/A,N/A,FACE,0.347,995,851,N/A,N/A,-5.42,-4.17,1.25,1.25,N/A,10.1002/advs.201800307
FRD2,PTB7-Th,0.833,15.7,72.3,9.46 ,2000,N/A,CB,1:1.5,25,DIO,SVA,150,4.30E-04,2.40E-04,N/A,N/A,N/A,620,509,N/A,N/A,-5.67,-3.58,2.09,2.09,N/A,10.1039/C7CC08237A
IDT-2O,PBDB-T,0.86,15.64,72.3,9.72 ,N/A,N/A,o-DCB,1:1,N/A,0,0,90,7.12E-05,5.16E-05,N/A,FACE,N/A,756,706,N/A,N/A,-5.73,-3.85,1.64,1.88,N/A,10.1002/adma.201703527
Y6,PM6,0.86,24.21,72.3,15.05 ,3000,30,CF,1:1.5,16,0,0,150,N/A,N/A,N/A,FACE,0.357,920,816,-5.6,-3.55,-5.65,-4.1,1.33,1.55,2.05,10.1016/j.joule.2019.01.004
ITCPTC,PBT1-EH,0.943,16.08,72.3,10.96 ,2000,40,CF,1:1,7,0,"AN(110,5)",N/A,N/A,N/A,N/A,FACE,0.35,785,720,-5.54,-3.45,-5.62,-3.96,158,1.66,2.09,10.1002/solr.201700044
3TT-FIC,PTB7-Th,0.672,25.38,72.2,12.31 ,N/A,N/A,CB,1:1.2,22,DIO(1),0,77,N/A,N/A,N/A,FACE,0.347,995,851,N/A,N/A,-5.42,-4.17,1.25,1.25,N/A,10.1002/advs.201800307
BTP-4Cl,PBDB-TF,0.858,25.1,72.2,15.55 ,N/A,N/A,CB,1:1.2,20,CN(0.5),"AN(100,10)",100,N/A,N/A,N/A,FACE,0.357,910,839,-5.65,-3.63,-5.68,-4.12,1.33,1.56,2.02,10.1038/s41467-019-10351-5
ITCPTC-Th,PBDB-T,0.854,16.65,72.2,10.27 ,2500,60,CB,1:1,20,DIO(0.25),0,100,N/A,N/A,N/A,FACE,N/A,775,713,-5.56,-3.47,-5.68,-4.03,1.6,1.65,2.09,10.1002/adfm.201702194
3TT-FIC,PTB7-Th,0.674,26.95,72.1,13.10 ,N/A,N/A,CB,1:1.2,22,DIO(1.2),0,102,N/A,N/A,N/A,FACE,0.347,995,851,N/A,N/A,-5.42,-4.17,1.25,1.25,N/A,10.1002/advs.201800307
BTP-4Cl,PBDB-TF,0.865,20.7,72.1,12.91 ,N/A,N/A,CB,1:1,20,CN(0.5),"AN(100,10)",70,N/A,N/A,N/A,FACE,0.357,910,839,-5.65,-3.63,-5.68,-4.12,1.33,1.56,2.02,10.1038/s41467-019-10351-5
Y11,PM6,0.85,26.36,72.04,16.14 ,2500,60,CB:CF(1:1),N/A,16,DPE(0.5),"AN(130,10)",130,N/A,N/A,N/A,FACE,N/A,950,855,N/A,N/A,-5.69,-3.87,1.31,1.82,N/A,10.1038/s41566-019-0573-5
F-F,PBDB-T,0.89,14.88,72,9.54 ,N/A,N/A,N/A,1:0.8,N/A,0,0,100,N/A,N/A,N/A,FACE,0.345,780,703,N/A,N/A,-5.72,-4.13,1.59,1.59,N/A,10.1002/aenm.201702870
F-Cl,PBDB-T,0.86,16.51,72,10.22 ,N/A,N/A,N/A,1:1,N/A,0,0,100,N/A,N/A,N/A,FACE,0.341,786,711,N/A,N/A,-5.62,-4.04,1.58,1.58,N/A,10.1002/aenm.201702870
F-Br,PBDB-T,0.86,16.66,72,10.32 ,N/A,N/A,N/A,1:0.8,N/A,0,0,100,N/A,N/A,N/A,FACE,0.343,793,720,N/A,N/A,-5.62,-4.06,1.56,1.56,N/A,10.1002/aenm.201702870
F-Br,PBDB-T,0.85,17.19,72,10.52 ,N/A,N/A,N/A,1:1.2,N/A,DIO(0.5),0,100,N/A,N/A,N/A,FACE,0.343,793,720,N/A,N/A,-5.62,-4.06,1.56,1.56,N/A,10.1002/aenm.201702870
4TIC,PTB7-Th,0.78,18.775,72,10.54 ,N/A,N/A,CB,1:2,30,DIO(0.4),0,N/A,6.20E-04,N/A,N/A,FACE,0.34,886,800,-5.38,-3.42,-5.28,-3.87,1.4,1.41,N/A,10.1021/acs.chemmater.7b02853
IT-O1,PBDB-T,0.93,17.35,72,11.62 ,3000,N/A,CB,N/A,10,0,"AN(130,20)",101,5.43E-05,1.20E-04,N/A,N/A,N/A,740,668,-5.38,-3.33,-5.48,-3.95,1.59,1.53,2.05,10.1039/C7TA04431C
IDTT-OBH,PBDB-T,0.87,17.46,72,10.94 ,N/A,N/A,CF,1:0.8,9,0,"AN(110,10)",N/A,9.78E-05,1.85E-04,N/A,BOTH,N/A,787,733,N/A,N/A,-5.41,-3.86,1.57,1.55,N/A,10.1039/C8TA00764K
IDTT-OBH,PBDB-T,0.87,17.46,72,10.94 ,N/A,N/A,CF,1:0.8,9,0,"AN(110,10)",N/A,9.78E-05,1.85E-04,N/A,BOTH,N/A,787,733,N/A,N/A,-5.41,-3.86,1.57,1.55,N/A,10.1039/C8TA00764K
FDNCTF,PBDB-T,0.93,16.2,71.9,10.83 ,1500,20,CB,1:0.8,18,DIO(0.5),0,N/A,N/A,N/A,20,FACE,N/A,774,714,N/A,N/A,-5.42,-3.73,1.6,1.69,N/A,10.1021/acs.chemmater.7b02811
FDNCTF,PBDB-T,0.93,16.2,71.9,10.83 ,1500,20,CB,1:0.8,18,DIO(0.5),0,N/A,N/A,N/A,20,FACE,N/A,774,714,N/A,N/A,-5.42,-3.73,1.6,1.69,N/A,10.1021/acs.chemmater.7b02811
FRdCN2,PTB7-Th,0.934,16,71.9,10.74 ,1500,N/A,CB,1:1.5,25,CN(1),"SVA(N/A,N,A)",120,3.40E-04,5.10E-04,N/A,N/A,N/A,600,561,N/A,N/A,-5.88,-3.81,2.07,2.07,2.07,10.1039/C7CC08440D
3TT-FIC,PTB7-Th,0.668,26.61,71.8,12.76 ,N/A,N/A,CB,1:1.2,22,DIO(1),0,90,N/A,N/A,N/A,FACE,0.347,995,851,N/A,N/A,-5.42,-4.17,1.25,1.25,N/A,10.1002/advs.201800307
Y6,P2F-EHp,0.819,26.12,71.71,15.34 ,1000,N/A,CF,1:1,12,DBE(1),"AN(110,10)",120,N/A,N/A,N/A,FACE,0.357,920,816,-5.6,-3.55,-5.65,-4.1,1.33,1.55,2.05,10.1007/s11426-019-9457-5
NITI,PBDB-T,0.86,18.9,71.66,11.65 ,3300,N/A,CB,1:1,10,CN(1),0,80,N/A,N/A,N/A,FACE,0.343,832,762,N/A,N/A,-5.68,-3.84,1.49,1.84,N/A,10.1002/adma.201704510
FDNCTF,PBDB-T,0.915,15.5,71.6,10.15 ,1500,20,CB,1:0.8,18,DIO(0.3),0,N/A,N/A,N/A,20,FACE,N/A,774,714,N/A,N/A,-5.42,-3.73,1.6,1.69,N/A,10.1021/acs.chemmater.7b02811
Y6,P2F-EHp,0.819,25.83,71.53,15.13 ,1000,N/A,CF,1:0.8,12,DBE(1),"AN(110,10)",120,N/A,N/A,N/A,FACE,0.357,920,816,-5.6,-3.55,-5.65,-4.1,1.33,1.55,2.05,10.1007/s11426-019-9457-5
ITCPTC,PBT1-EH,0.948,15.78,71.5,10.70 ,2000,40,CF,1:1,7,0,"AN(90,5)",N/A,N/A,N/A,N/A,FACE,0.35,785,720,-5.54,-3.45,-5.62,-3.96,158,1.66,2.09,10.1002/solr.201700044
Y6,P2F-EHp,0.818,26.6,71.43,15.54 ,1000,N/A,CF,1:1.4,12,DBE(1),"AN(110,10)",120,N/A,N/A,N/A,FACE,0.357,920,816,-5.6,-3.55,-5.65,-4.1,1.33,1.55,2.05,10.1007/s11426-019-9457-5
BTP-4Cl,PBDB-TF,0.866,25.6,71.4,15.83 ,N/A,N/A,CB,1:1,20,CN(0.5),"AN(100,10)",150,N/A,N/A,N/A,FACE,0.357,910,839,-5.65,-3.63,-5.68,-4.12,1.33,1.56,2.02,10.1038/s41467-019-10351-5
3TT-FIC,PTB7-Th,0.665,27.51,71.4,13.06 ,N/A,N/A,CB,1:1.2,22,DIO(0.8),0,102,N/A,N/A,N/A,FACE,0.347,995,851,N/A,N/A,-5.42,-4.17,1.25,1.25,N/A,10.1002/advs.201800307
DTNIC8,PBDB-T,0.97,11.93,71.33,8.25 ,3000,N/A,CB,1:1,18,0,0,88,2.80E-05,3.10E-05,N/A,FACE,0.363,717,660,N/A,N/A,-5.91,-3.93,1.73,1.98,N/A,10.1021/acs.chemmater.7b02887
ITIC-4F,PBDB-T-SF,0.88,20.88,71.3,13.10 ,2500,60,CB,1:1,20,DIO(0.5),0,100,4.32E-04,3.25E-04,N/A,N/A,N/A,815,717,-5.59,-3.5,-5.66,-4.14,1.52,1.52,2.09,10.1021/jacs.7b02677
NITI,PBDB-T,0.86,20.52,71.22,12.57 ,3000,N/A,CB,1:1,10,CN(1),0,100,1.19E-04,1.34E-04,N/A,FACE,0.343,832,762,N/A,N/A,-5.68,-3.84,1.49,1.84,N/A,10.1002/adma.201704510
IDT-OB,PBDB-T,0.88,16.18,71.1,10.12 ,N/A,N/A,o-DCB,1:1,N/A,0,0,130,2.71E-04,2.08E-04,N/A,FACE,N/A,747,697,N/A,N/A,-5.77,-3.87,1.66,1.9,N/A,10.1002/adma.201703527
ITCPTC,PBT1-EH,0.940,15.48,71.1,10.35 ,2000,40,CF,1:1.5,7,0,"AN(100,5)",N/A,N/A,N/A,N/A,FACE,0.35,785,720,-5.54,-3.45,-5.62,-3.96,158,1.66,2.09,10.1002/solr.201700044
ITCPTC-Th,PBDB-T,0.853,16.28,71.1,9.87 ,2500,60,CB,1:1,20,DIO(0.75),0,100,N/A,N/A,N/A,FACE,N/A,775,713,-5.56,-3.47,-5.68,-4.03,1.6,1.65,2.09,10.1002/adfm.201702194
Qx1b,P3HT,0.96,6.41,71,4.37 ,600,N/A,o-DCB,0.8:1,N/A,0,"AN(100,10)",N/A,1.10E-06,4.10E-06,N/A,N/A,N/A,738,669,-5.18,-3.14,-5.35,-3.66,1.68,1.69,2.04,10.1021/ACSAMI.8B00216
ITIC-2F,PTB7-Th,0.748,16.5,71,8.76 ,N/A,N/A,CB,1:1.5,N/A,DIO(2),0,132,4.10E-05,8.50E-04,N/A,FACE,N/A,790,721,-6.32,-2.64,-5.55,-4.15,1.56,1.4,3.68,10.1002/aenm.201801209
BT-CIC,PTB7-Th,0.7,22.5,71,11.18 ,N/A,N/A,CB:CF(9:1),1:1.5,25,0,"AN(150,10)",130,2.10E-04,6.50E-04,N/A,FACE,N/A,930,820,N/A,N/A,-5.49,-4.09,1.33,1.4,N/A,10.1021/jacs.7b11278
F-F,PBDB-T,0.89,15.58,71,9.85 ,N/A,N/A,N/A,1:1,N/A,0,0,100,N/A,N/A,N/A,FACE,0.345,780,703,N/A,N/A,-5.72,-4.13,1.59,1.59,N/A,10.1002/aenm.201702870
F-F,PBDB-T,0.88,15.86,71,9.91 ,N/A,N/A,N/A,1:1.2,N/A,0,0,100,N/A,N/A,N/A,FACE,0.345,780,703,N/A,N/A,-5.72,-4.13,1.59,1.59,N/A,10.1002/aenm.201702870
F-F,PBDB-T,0.88,17.36,71,10.85 ,N/A,N/A,N/A,1:1.2,N/A,DIO(0.3),0,100,1.03E-04,3.39E-04,N/A,FACE,0.345,780,703,N/A,N/A,-5.72,-4.13,1.59,1.59,N/A,10.1002/aenm.201702870
F-M,PBDB-T,0.98,14.56,71,10.13 ,N/A,N/A,CB,1:1,16,DIO(0.2),0,N/A,9.04E-05,2.86E-05,N/A,N/A,N/A,752,687,N/A,N/A,-5.42,-3.7,1.65,1.72,N/A,10.1002/adma.201707508
IDT-2O,PBDB-T,0.85,15.82,71,9.55 ,N/A,N/A,o-DCB,1:1,N/A,0,0,80,N/A,N/A,N/A,FACE,N/A,756,706,N/A,N/A,-5.73,-3.85,1.64,1.88,N/A,10.1002/adma.201703527
ITTC,HFQx-T,0.88,16.49,71,10.30 ,2800,N/A,CF,1:1,18,0,"AN(130,10)",100,1.77E-04,1.80E-04,N/A,N/A,N/A,771,707,N/A,N/A,-5.49,-3.85,1.61,1.64,N/A,10.1039/C7TA02486J
ITTC,HFQx-T,0.88,16.16,71,10.10 ,2800,N/A,CF,1:1.5,18,0,"AN(130,10)",100,N/A,N/A,N/A,N/A,N/A,771,707,N/A,N/A,-5.49,-3.85,1.61,1.64,N/A,10.1039/C7TA02486J
ITCC,PBDB-T,1.01,15.9,71,11.40 ,N/A,N/A,CB,1:1,20,DIO(1),"AN(150,15)",110,6.74E-04,N/A,N/A,FACE,0.383,742,670,-5.419,-3.231,-5.47,-3.76,1.59,1.71,2.188,10.1002/adma.201700254
IDIC,PTFBDT-BZS,0.905,17.3,70.8,11.08 ,N/A,N/A,CF,1:1,12,DIO(0.25),0,100,9.20E-04,6.20E-05,40,FACE,4.9,780,722,N/A,N/A,-5.69,-3.91,1.59,1.78,N/A,10.1002/adma.201604155
IDT-Tz,PBDB-T,0.88,13.67,70.8,8.52 ,N/A,N/A,CB,1:1.3,10,CN(1.5),0,N/A,N/A,N/A,N/A,N/A,N/A,808,700,-5.46,-3.43,-5.62,-4.09,1.53,1.53,N/A,10.1039/C7TA05774A
IDTT-OBH,PBDB-T,0.86,16.6,70.7,10.09 ,N/A,N/A,CF,1:0.8,9,0,"AN(90,10)",N/A,9.78E-05,1.85E-04,N/A,BOTH,N/A,787,733,N/A,N/A,-5.41,-3.86,1.57,1.55,N/A,10.1039/C8TA00764K
IT-M,PBDB-T,0.942,16.83,70.65,11.20 ,3000,N/A,CB,1:1,N/A,DIO(1),"AN(?,30)",100,1.10E-04,3.33E-04,N/A,N/A,N/A,775,700,-5.5,-3.35,-5.58,-3.98,1.6,1.6,2.15,10.1002/adma.201602776
Y6,P2F-EHp,0.81,26.84,70.6,15.35 ,1000,N/A,CF,1:1.2,12,DBE(0.5),"AN(110,10)",120,N/A,N/A,N/A,FACE,0.357,920,816,-5.6,-3.55,-5.65,-4.1,1.33,1.55,2.05,10.1007/s11426-019-9457-5
m-ITIC,J61,0.912,18.31,70.55,11.78 ,3000,N/A,CF,1:1,N/A,0,"AN(130,5)",120,1.30E-04,1.54E-04,"(11.09,4.69)",FACE,N/A,784,700,N/A,N/A,-5.52,-3.82,1.58,1.7,N/A,10.1021/jacs.6b09110
m-ITIC,J61,0.912,18.31,70.55,11.78 ,N/A,N/A,CF,1:1,N/A,0,"AN(130,5)",120,N/A,N/A,N/A,FACE,N/A,784,700,N/A,N/A,-5.52,-3.82,1.58,1.7,N/A,10.1021/jacs.6b09110
IDTT-BH,PBDB-T,0.87,15.25,70.5,9.35 ,N/A,N/A,CF,1:0.8,9,0,0,N/A,8.88E-05,1.88E-04,N/A,BOTH,N/A,802,733,N/A,N/A,-5.42,-3.86,1.54,1.56,N/A,10.1039/C8TA00764K
N7IT,PM6,0.932,21.04,70.5,13.82 ,2700,40,CF,1:1,16,DIO(0.25),"AN(100,5)",110,N/A,N/A,N/A,FACE,0.358,873,781,-5.83,-3.55,-5.47,-3.93,1.42,1.54,1.92,10.1002/advs.201902657
IDIC,PTZ1,0.91,16,70.4,10.25 ,N/A,N/A,CF,1:1.5,17.5,0,"AN(120,10)",150,N/A,N/A,N/A,FACE,N/A,780,722,N/A,N/A,-5.69,-3.91,1.59,1.78,N/A,10.1002/adma.201702291
IDT-OB,PBDB-T,0.89,15.21,70.4,9.53 ,N/A,N/A,o-DCB,1:1,N/A,0,0,110,N/A,N/A,N/A,FACE,N/A,747,697,N/A,N/A,-5.77,-3.87,1.66,1.9,N/A,10.1002/adma.201703527
m-ITIC,J61,0.899,17.45,70.37,11.04 ,N/A,N/A,CF,1:1,N/A,0,"AN(130,5)",100,N/A,N/A,N/A,FACE,N/A,784,700,N/A,N/A,-5.52,-3.82,1.58,1.7,N/A,10.1021/jacs.6b09110
IDIC,PTZ1,0.93,15.3,70.3,10.00 ,N/A,N/A,CF,1:1.5,17.5,0,"AN(100,10)",N/A,N/A,N/A,N/A,FACE,N/A,780,722,N/A,N/A,-5.69,-3.91,1.59,1.78,N/A,10.1002/adma.201702291
IDT-OB,PBDB-T,0.89,14.94,70.3,9.35 ,N/A,N/A,o-DCB,1:1,N/A,0,0,80,N/A,N/A,N/A,FACE,N/A,747,697,N/A,N/A,-5.77,-3.87,1.66,1.9,N/A,10.1002/adma.201703527
IDTT-OBH,PBDB-T,0.87,15.7,70.3,9.60 ,N/A,N/A,CF,1:0.8,9,0,0,N/A,9.78E-05,1.85E-04,N/A,BOTH,N/A,787,733,N/A,N/A,-5.41,-3.86,1.57,1.55,N/A,10.1039/C8TA00764K
ITIC,J61,0.9,12.56,70.26,7.94 ,N/A,N/A,CF,1:1,N/A,0,"AN(130,5)",80,N/A,N/A,N/A,FACE,N/A,780,664,-5.55,-3.41,-5.48,-3.83,1.59,1.65,2.14,10.1021/jacs.6b09110
IDT-2BR,P3HT,0.84,6.07,70.2,3.58 ,N/A,N/A,o-DCB,1:0.8,25,0,0,80,N/A,N/A,N/A,0,N/A,750,636,N/A,N/A,-5.52,-3.69,1.68,1.83,N/A,10.1039/C5EE02477C
DTNIC6,PBDB-T,0.97,12.75,70.2,8.68 ,2500,N/A,CB,1:1,18,0,0,100,N/A,N/A,N/A,FACE,0.366,730,670,N/A,N/A,-5.87,-3.92,1.7,1.95,N/A,10.1021/acs.chemmater.7b02887
IDTCN,PBT1-EH,0.93,13.08,70.2,8.54 ,2000,40,CF,1:1,7,0,"AN(100,5)",N/A,2.30E-03,1.20E-03,N/A,BOTH,0.3548,745,659,N/A,N/A,-5.91,-3.94,1.67,1.97,N/A,10.1016/j.dyepig.2017.09.009
NITI,PBDB-T,0.85,20.09,70.12,11.97 ,2500,N/A,CB,1:1,10,CN(1),0,120,N/A,N/A,N/A,FACE,0.343,832,762,N/A,N/A,-5.68,-3.84,1.49,1.84,N/A,10.1002/adma.201704510
IDT-OB,PBDB-T,0.88,15.44,70.1,9.52 ,N/A,N/A,o-DCB,1:1,N/A,0,0,150,N/A,N/A,N/A,FACE,N/A,747,697,N/A,N/A,-5.77,-3.87,1.66,1.9,N/A,10.1002/adma.201703527
ITIC-Th2,FTAZ,0.751,17.19,70.07,9.05 ,N/A,N/A,CF,1:1.5,12.5,DIO(0.25),0,100,5.10E-04,1.30E-03,N/A,FACE,N/A,805,735,N/A,N/A,-5.75,-4.07,1.54,1.68,N/A,10.1039/C7QM00547D
NITI,PBDB-T,0.85,18.04,70.06,10.74 ,3000,N/A,CB,1:1,10,CN(0.5),0,100,N/A,N/A,N/A,FACE,0.343,832,762,N/A,N/A,-5.68,-3.84,1.49,1.84,N/A,10.1002/adma.201704510
BTA1,P3HT,1.02,7.34,70,5.24 ,N/A,N/A,CF,1:0.6,15,CN(0.8),"AN(100,10)",N/A,3.20E-05,1.80E-06,N/A,0,N/A,670,610,N/A,-3.13,-5.51,-3.55,1.85,1.96,N/A,10.1002/aenm.201602269
NFBDT-Me,PBDB-T,0.909,17.3,70,11.01 ,1500,20,CF,1:0.6,9.6,0,"SVA(CF,105)",100,1.68E-04,2.07E-04,N/A,N/A,N/A,786,725,-5.35,-3.29,-5.4,-3.78,1.58,1.62,N/A,10.1016/j.dyepig.2018.03.061
F-F,PBDB-T,0.89,16.88,70,10.52 ,N/A,N/A,N/A,1:1.2,N/A,DIO(0.1),0,100,N/A,N/A,N/A,FACE,0.345,780,703,N/A,N/A,-5.72,-4.13,1.59,1.59,N/A,10.1002/aenm.201702870
F-F,PBDB-T,0.88,15.19,70,9.36 ,N/A,N/A,N/A,1:1.2,N/A,DIO(0.5),0,100,N/A,N/A,N/A,FACE,0.345,780,703,N/A,N/A,-5.72,-4.13,1.59,1.59,N/A,10.1002/aenm.201702870
F-Cl,PBDB-T,0.86,16.38,70,9.86 ,N/A,N/A,N/A,1:0.8,N/A,0,0,100,N/A,N/A,N/A,FACE,0.341,786,711,N/A,N/A,-5.62,-4.04,1.58,1.58,N/A,10.1002/aenm.201702870
NOBDT,PTB7-Th,0.77,19.16,70,10.33 ,N/A,N/A,CF,1:1.6,13,0,"SVA(CF,100)",N/A,N/A,N/A,N/A,N/A,N/A,890,781,N/A,N/A,-5.26,-3.89,1.39,1.37,N/A,10.1002/adma.201707508
IT-O1,PBDB-T,0.94,17.5,70,11.52 ,3000,N/A,CB,1:1,20,DIO(0.5),"AN(150,30)",155,N/A,N/A,N/A,FACE,0.344,780,706,-5.42,-3.31,-5.49,-3.6,1.59,1.89,N/A,10.1002/aenm.201700183
BTP-4Cl,J52-2F,0.797,25.8,70,14.39 ,N/A,N/A,N/A,N/A,N/A,N/A,N/A,N/A,N/A,N/A,N/A,FACE,0.357,910,839,-5.65,-3.63,-5.68,-4.12,1.33,1.56,2.02,10.1038/s41467-019-10351-5
ATT-1,P3HT,0.87,16.48,70,10.04 ,N/A,N/A,o-DCB,1:1.5,10,DIO(1),0,130,2.40E-04,5.13E-04,10.2,BOTH,0.358,805,736,-5.1,-3.04,-5.5,-3.63,1.54,1.87,1.87,10.1021/jacs.6b08523
ITTC,HFQx-T,0.89,15.45,70,9.63 ,2800,N/A,CF,1.5:1,18,0,"AN(130,10)",100,N/A,N/A,N/A,N/A,N/A,771,707,N/A,N/A,-5.49,-3.85,1.61,1.64,N/A,10.1039/C7TA02486J
IDTN,PBDB-TF,0.921,17.60,70,11.35 ,2500,N/A,CF,1.3:1,18,DIO(0.5),"AN(100,10)",205,N/A,N/A,N/A,FACE,0.353,780,739,-5.58,-3.42,-5.79,-3.98,1.59,1.81,2.16,10.1002/adma.201704051
IT-OH,PBDB-T,0.89,15.36,70,9.57 ,3000,60,CB,1:1,10,0,0,N/A,2.11E-04,1.75E-04,N/A,FACE,N/A,752,725,-5.56,-3.43,-5.57,-3.92,1.65,1.65,2.14,10.1002/aenm.201903650
IT-DOH,PBDB-T,0.88,16.71,70,10.29 ,3000,60,CB,1:1,10,0,0,N/A,2.57E-04,2.02E-04,N/A,FACE,N/A,752,732,-5.52,-3.4,-5.58,-3.93,1.65,1.65,2.18,10.1002/aenm.201903650
IT-OH,PM6,0.92,17.44,70,11.23 ,3000,60,CB,1:1,10,0,0,N/A,N/A,N/A,N/A,FACE,N/A,752,725,-5.56,-3.43,-5.57,-3.92,1.65,1.65,2.14,10.1002/aenm.201903650
IT-OH,PBDB-T,0.89,16.71,70,10.41 ,3000,60,CB,1:1,10,DPE(0.5),0,N/A,2.11E-04,1.75E-04,N/A,FACE,N/A,752,725,-5.56,-3.43,-5.57,-3.92,1.65,1.65,2.14,10.1002/aenm.201903650
IT-DOH,PBDB-T,0.87,18.04,70,10.99 ,3000,60,CB,1:1,10,DPE(0.5),0,N/A,2.57E-04,2.02E-04,N/A,FACE,N/A,752,732,-5.52,-3.4,-5.58,-3.93,1.65,1.65,2.18,10.1002/aenm.201903650
ITIC,PBDT-TDZ,1,15.61,69.9,10.91 ,N/A,N/A,o-Xylene,1:1,N/A,PN(0.5),0,80,9.66E-05,5.20E-05,N/A,FACE,N/A,780,664,-5.55,-3.41,-5.48,-3.83,1.59,1.65,2.14,10.1002/adma.201703973
IDTT-OBH,PBDB-T,0.87,16.99,69.9,10.33 ,N/A,N/A,CF,1:0.8,9,0,"AN(130,10)",N/A,9.78E-05,1.85E-04,N/A,BOTH,N/A,787,733,N/A,N/A,-5.41,-3.86,1.57,1.55,N/A,10.1039/C8TA00764K
IDTCN,PBT1-EH,0.932,12.55,69.9,8.18 ,2000,40,CF,1:1,7,0,"AN(90,5)",N/A,N/A,N/A,N/A,BOTH,0.3548,745,659,N/A,N/A,-5.91,-3.94,1.67,1.97,N/A,10.1016/j.dyepig.2017.09.009
IT-DM,PBDB-T,0.969,15.71,69.85,10.63 ,3000,N/A,CB,1:1,N/A,DIO(1),"AN(?,30)",100,4.70E-05,2.29E-04,N/A,N/A,N/A,760,692,-5.45,-3.29,-5.56,-3.93,1.63,1.63,2.16,10.1002/adma.201602776
IDT-OB,PBDB-T,0.89,14.84,69.8,9.22 ,N/A,N/A,o-DCB,1:1,N/A,0,0,170,N/A,N/A,N/A,FACE,N/A,747,697,N/A,N/A,-5.77,-3.87,1.66,1.9,N/A,10.1002/adma.201703527
BAF-4CN,PffBT4T-2OD,0.765,15.38,69.8,8.21 ,800,20,o-DCB:CB(1:1),N/A,9,DIO(3),"VD(20,120)",N/A,N/A,N/A,N/A,N/A,N/A,574,542,N/A,N/A,-5.71,-3.55,2.16,2.16,2.16,10.1002/adfm.201603820
ITIC,J71,0.94,17.32,69.77,11.36 ,2500,60,CF,1:1,N/A,DIO(2),"AN(150,10)",110,3.07E-04,3.78E-04,N/A,FACE,0.385,780,664,-5.55,-3.41,-5.48,-3.83,1.59,1.65,2.14,10.1038/ncomms13651
ITIC,J61,0.901,10.63,69.77,6.68 ,N/A,N/A,CF,1:1,N/A,0,"AN(130,5)",60,N/A,N/A,N/A,FACE,N/A,780,664,-5.55,-3.41,-5.48,-3.83,1.59,1.65,2.14,10.1021/jacs.6b09110
FDNCTF,PBDB-T,0.908,15.53,69.7,9.83 ,1500,20,CB,1:0.8,18,0,0,N/A,N/A,N/A,20,FACE,N/A,774,714,N/A,N/A,-5.42,-3.73,1.6,1.69,N/A,10.1021/acs.chemmater.7b02811
m-MeIC,PBDB-T,0.843,18.16,69.7,10.67 ,3000,N/A,CF,N/A,N/A,0,"AN(150,2)",100,2.69E-04,2.18E-04,N/A,FACE,3.59,805,723,N/A,N/A,-5.54,-3.9,1.54,1.64,N/A,10.1039/C7TA11339K
AQx-2,PBDB-T,0.75,25.54,69.64,13.34 ,N/A,N/A,CF,N/A,N/A,N/A,N/A,N/A,N/A,N/A,N/A,FACE,N/A,919,830,N/A,N/A,-5.62,-3.88,1.35,1.74,N/A,10.1002/adma.201906324
ITCPTC-Se,PBDB-T,0.861,14.25,69.6,8.54 ,2500,60,CB,1:1,20,DIO(0.75),0,100,N/A,N/A,N/A,FACE,N/A,780,716,-5.56,-3.47,-5.65,-4,1.59,1.65,2.09,10.1002/adfm.201702194
IDTCN,PBT1-EH,0.927,13.03,69.6,8.41 ,2000,40,CF,1:1,7,0,"AN(110,5)",N/A,N/A,N/A,N/A,BOTH,0.3548,745,659,N/A,N/A,-5.91,-3.94,1.67,1.97,N/A,10.1016/j.dyepig.2017.09.009
NFBDT-F,PBDB-T,0.793,19.28,69.5,10.63 ,1500,20,CF,1:1,N/A,0,"SVA(CF,105)",100,1.33E-04,2.49E-04,N/A,N/A,N/A,826,743,-5.47,-3.44,-5.4,-3.88,1.5,1.52,N/A,10.1016/j.dyepig.2018.03.061
IDTT-BH,PBDB-T,0.85,13.76,69.5,8.13 ,N/A,N/A,CF,1:0.6,8,0,0,N/A,8.88E-05,1.88E-04,N/A,BOTH,N/A,802,733,N/A,N/A,-5.42,-3.86,1.54,1.56,N/A,10.1039/C8TA00764K
IDT-2BR,P3HT,0.84,5.99,69.4,3.49 ,N/A,N/A,o-DCB,1:1,25,0,0,80,N/A,N/A,N/A,0,N/A,750,636,N/A,N/A,-5.52,-3.69,1.68,1.83,N/A,10.1039/C5EE02477C
NFBDT-F,PBDB-T,0.782,19.12,69.4,10.38 ,1500,20,CF,1:1,N/A,0,"SVA(CF,120)",100,N/A,N/A,N/A,N/A,N/A,826,743,-5.47,-3.44,-5.4,-3.88,1.5,1.52,N/A,10.1016/j.dyepig.2018.03.061
3TT-FIC,PTB7-Th,0.657,26.63,69.4,12.14 ,N/A,N/A,CB,1:1.2,22,DIO(0.4),0,102,N/A,N/A,N/A,FACE,0.347,995,851,N/A,N/A,-5.42,-4.17,1.25,1.25,N/A,10.1002/advs.201800307
ITIC,J61,0.903,14.87,69.31,9.31 ,N/A,N/A,CF,1:1,N/A,0,"AN(130,5)",100,N/A,N/A,N/A,FACE,N/A,780,664,-5.55,-3.41,-5.48,-3.83,1.59,1.65,2.14,10.1021/jacs.6b09110
IDT-Tz,PBDB-T,0.89,13.31,69.3,8.21 ,N/A,N/A,CB,1:1,10,CN(1.5),0,N/A,N/A,N/A,N/A,N/A,N/A,808,700,-5.46,-3.43,-5.62,-4.09,1.53,1.53,N/A,10.1039/C7TA05774A
IDT-Tz,PBDB-T,0.89,13.31,69.3,8.21 ,N/A,N/A,CB,1:1,10,CN(1.5),0,N/A,N/A,N/A,N/A,N/A,N/A,808,700,-5.46,-3.43,-5.62,-4.09,1.53,1.53,N/A,10.1039/C7TA05774A
IOIC2,FTAZ,0.9,19.7,69.3,12.29 ,3000,N/A,CF,1:1.5,13.5,DIO(0.2),0,100,6.80E-04,4.80E-03,N/A,FACE,N/A,800,730,-5.51,-3.39,-5.41,-3.78,1.55,1.63,N/A,10.1002/adma.201704713
NITI,PBDB-T,0.86,20.2,69.2,12.02 ,3000,N/A,CB,1:0.7,10,CN(1),0,95,N/A,N/A,N/A,FACE,0.343,832,762,N/A,N/A,-5.68,-3.84,1.49,1.84,N/A,10.1002/adma.201704510
m-MeIC,J71,0.919,18.45,69.2,11.73 ,3000,N/A,CF,N/A,N/A,0,"AN(150,2)",100,2.52E-04,2.06E-04,N/A,FACE,3.59,805,723,N/A,N/A,-5.54,-3.9,1.54,1.64,N/A,10.1039/C7TA11339K
IDTT-BH,PBDB-T,0.85,16.86,69.2,9.92 ,N/A,N/A,CF,1:0.8,9,0,0,N/A,8.88E-05,1.88E-04,N/A,BOTH,N/A,802,733,N/A,N/A,-5.42,-3.86,1.54,1.56,N/A,10.1039/C8TA00764K
IDTT-BH,PBDB-T,0.85,16.86,69.2,9.92 ,N/A,N/A,CF,1:0.8,9,0,"AN(100,10)",N/A,8.88E-05,1.88E-04,N/A,BOTH,N/A,802,733,N/A,N/A,-5.42,-3.86,1.54,1.56,N/A,10.1039/C8TA00764K
IDTT-BH,J71,0.9,17.7,69.1,11.01 ,N/A,N/A,CF,1:1.4,12,0,"SVA(CF,120)",N/A,1.63E-04,2.02E-04,N/A,BOTH,N/A,802,733,N/A,N/A,-5.42,-3.86,1.54,1.56,N/A,10.1039/C8TA00764K
AQx-2,PCE-10,0.68,25.35,69.1,11.91 ,N/A,N/A,CF,N/A,N/A,N/A,N/A,N/A,N/A,N/A,N/A,FACE,N/A,919,830,N/A,N/A,-5.62,-3.88,1.35,1.74,N/A,10.1002/adma.201906324
IT-DM,PBDB-T,0.971,15.38,69.07,10.31 ,3000,N/A,CB,1:1,N/A,DIO(0.5),"AN(?,30)",100,N/A,N/A,N/A,N/A,N/A,760,692,-5.45,-3.29,-5.56,-3.93,1.63,1.63,2.16,10.1002/adma.201602776
IDT-2BR,P3HT,0.85,6.38,69,3.74 ,N/A,N/A,o-DCB,1:0.6,25,0,0,80,1.50E-04,6.10E-04,N/A,0,N/A,750,636,N/A,N/A,-5.52,-3.69,1.68,1.83,N/A,10.1039/C5EE02477C
BTA1,P3HT,1.02,6.99,69,4.92 ,N/A,N/A,CF,1:0.6,15,CN(0.5),"AN(100,10)",N/A,N/A,N/A,N/A,0,N/A,670,610,N/A,-3.13,-5.51,-3.55,1.85,1.96,N/A,10.1002/aenm.201602269
BTA1,P3HT,1.03,5.26,69,3.74 ,N/A,N/A,CF,1:0.6,15,CN(1),"AN(100,10)",N/A,N/A,N/A,N/A,0,N/A,670,610,N/A,-3.13,-5.51,-3.55,1.85,1.96,N/A,10.1002/aenm.201602269
Qx1b,P3HT,0.95,7.34,69,4.81 ,600,N/A,o-DCB,0.8:1,N/A,CN(0.5),"AN(100,10)",N/A,1.10E-05,3.30E-05,N/A,N/A,N/A,738,669,-5.18,-3.14,-5.35,-3.66,1.68,1.69,2.04,10.1021/ACSAMI.8B00216
ITIC,PBDTTPD-HT,0.97,14.49,69,9.70 ,N/A,N/A,CF,1:1,N/A,DIO(0.8),0,110,N/A,N/A,N/A,FACE,0.369,780,664,-5.55,-3.41,-5.48,-3.83,1.59,1.65,2.14,10.1021/acsami.7b09757
ITIC-2F,PTB7-Th,0.752,15.6,69,8.09 ,N/A,N/A,CB,1:1.5,N/A,0,0,132,N/A,N/A,N/A,FACE,N/A,790,721,-6.32,-2.64,-5.55,-4.15,1.56,1.4,3.68,10.1002/aenm.201801209
IDT-Tz,PBDB-T,0.89,13.14,69,8.07 ,N/A,N/A,CB,1:1,10,CN(0.5),0,N/A,N/A,N/A,N/A,N/A,N/A,808,700,-5.46,-3.43,-5.62,-4.09,1.53,1.53,N/A,10.1039/C7TA05774A
ITIC-OE,PBDB-T,0.85,14.4,69,8.45 ,N/A,N/A,CB,1:1,N/A,DIO(0.5),"AN(120,10)",103,1.20E-05,3.50E-04,N/A,0,0,789,718,N/A,N/A,-5.67,-4.03,1.57,1.64,N/A,10.1039/C7TA10136H
IT-OM-3,PBDB-T,0.97,16.11,69,10.78 ,3000,N/A,CB,1:1,20,DIO(0.5),"AN(150,30)",105,8.21E-05,6.43E-04,N/A,FACE,0.346,756,686,-5.45,-3.25,-5.52,-3.8,1.64,1.72,N/A,10.1002/aenm.201700183
ITTC,HFQx-T,0.87,15.58,69,9.35 ,2800,N/A,CF,1.5:1,18,0,0,100,N/A,N/A,N/A,N/A,N/A,771,707,N/A,N/A,-5.49,-3.85,1.61,1.64,N/A,10.1039/C7TA02486J
ITCC,PBDB-T,1.01,13.6,69,9.48 ,N/A,N/A,CB,1:1,20,DIO(2),"AN(150,15)",110,N/A,N/A,N/A,FACE,0.383,742,670,-5.419,-3.231,-5.47,-3.76,1.59,1.71,2.188,10.1002/adma.201700254
IDTT-OBH,PBDB-T,0.87,15.37,69,9.23 ,N/A,N/A,CF,1:1,10,0,0,N/A,9.78E-05,1.85E-04,N/A,BOTH,N/A,787,733,N/A,N/A,-5.41,-3.86,1.57,1.55,N/A,10.1039/C8TA00764K
NITI,PBDB-T,0.84,19.44,68.91,11.25 ,2000,N/A,CB,1:1,10,CN(1),0,140,N/A,N/A,N/A,FACE,0.343,832,762,N/A,N/A,-5.68,-3.84,1.49,1.84,N/A,10.1002/adma.201704510
NFBDT-Me,PBDB-T,0.898,15.6,68.9,9.65 ,1500,20,CF,1:0.6,8,0,"SVA(CF,105)",100,N/A,N/A,N/A,N/A,N/A,786,725,-5.35,-3.29,-5.4,-3.78,1.58,1.62,N/A,10.1016/j.dyepig.2018.03.061
BT-IC,J61,0.85,13.1,68.8,7.66 ,1500,90,CF,1:1,16,0,"AN(150,10)",130,N/A,N/A,N/A,FACE,N/A,850,768,-5.35,N/A,-5.32,-3.85,1.43,1.47,N/A,10.1039/C7EE00844A
IDIC,PTZ1,0.94,14.7,68.8,9.51 ,N/A,N/A,CF,1:2,21,0,0,N/A,N/A,N/A,N/A,FACE,N/A,780,722,N/A,N/A,-5.69,-3.91,1.59,1.78,N/A,10.1002/adma.201702291
FDNCTF,PBDB-T,0.916,15.71,68.8,9.90 ,1500,20,CB,1:0.8,21.6,DIO(0.5),0,N/A,N/A,N/A,20,FACE,N/A,774,714,N/A,N/A,-5.42,-3.73,1.6,1.69,N/A,10.1021/acs.chemmater.7b02811
IDTT-BH,PBDB-T,0.86,16.31,68.8,9.65 ,N/A,N/A,CF,1:0.8,9,0,"AN(80,10)",N/A,8.88E-05,1.88E-04,N/A,BOTH,N/A,802,733,N/A,N/A,-5.42,-3.86,1.54,1.56,N/A,10.1039/C8TA00764K
IOIC2,FTAZ,0.896,17.4,68.7,10.71 ,3000,N/A,CF,1:2,13.5,0,0,100,N/A,N/A,N/A,FACE,N/A,800,730,-5.51,-3.39,-5.41,-3.78,1.55,1.63,N/A,10.1002/adma.201704713
IT-M,PBDB-T,0.943,16.61,68.61,10.75 ,3000,N/A,CB,1:1,N/A,DIO(0.5),"AN(?,30)",100,N/A,N/A,N/A,N/A,N/A,775,700,-5.5,-3.35,-5.58,-3.98,1.6,1.6,2.15,10.1002/adma.201602776
NFBDT-Me,PBDB-T,0.892,16.61,68.6,10.16 ,1500,20,CF,1:0.6,8.8,0,"SVA(CF,105)",100,N/A,N/A,N/A,N/A,N/A,786,725,-5.35,-3.29,-5.4,-3.78,1.58,1.62,N/A,10.1016/j.dyepig.2018.03.061
