Repository: bWluZw/DesignOfOsc

File: AutoML/csv/dataset.csv (part 2 of 6)
BTP-4Cl,J52-2F,0.797,25.8,70,14.39 ,N/A,N/A,N/A,N/A,N/A,N/A,N/A,N/A,N/A,N/A,N/A,FACE,0.357,910,839,-5.65,-3.63,-5.68,-4.12,1.33,1.56,2.02,10.1038/s41467-019-10351-5
ATT-1,P3HT,0.87,16.48,70,10.04 ,N/A,N/A,o-DCB,1:1.5,10,DIO(1),0,130,2.40E-04,5.13E-04,10.2,BOTH,0.358,805,736,-5.1,-3.04,-5.5,-3.63,1.54,1.87,1.87,10.1021/jacs.6b08523
ITTC,HFQx-T,0.89,15.45,70,9.63 ,2800,N/A,CF,1.5:1,18,0,"AN(130,10)",100,N/A,N/A,N/A,N/A,N/A,771,707,N/A,N/A,-5.49,-3.85,1.61,1.64,N/A,10.1039/C7TA02486J
IDTN,PBDB-TF,0.921,17.60,70,11.35 ,2500,N/A,CF,1.3:1,18,DIO(0.5),"AN(100,10)",205,N/A,N/A,N/A,FACE,0.353,780,739,-5.58,-3.42,-5.79,-3.98,1.59,1.81,2.16,10.1002/adma.201704051
IDTT-BH,PDCBT,0.88,17.15,68.6,10.35 ,N/A,N/A,CF,1:1.2,10,0,"AN(120,10)",N/A,1.33E-04,1.82E-04,N/A,BOTH,N/A,802,733,N/A,N/A,-5.42,-3.86,1.54,1.56,N/A,10.1039/C8TA00764K
NFBDT-Me,PBDB-T,0.9,15.46,68.5,9.53 ,1500,20,CF,1:0.6,8,0,"SVA(CF,90)",100,N/A,N/A,N/A,N/A,N/A,786,725,-5.35,-3.29,-5.4,-3.78,1.58,1.62,N/A,10.1016/j.dyepig.2018.03.061
INIC3,FTAZ,0.852,19.68,68.5,11.49 ,3000,N/A,CF,1:1.5,12.5,DIO(0.25),0,100,1.40E-04,2.00E-04,17.6,FACE,N/A,837,744,N/A,N/A,-5.52,-4.02,1.48,1.5,N/A,10.1021/jacs.6b12755
DTNIC8,PBDB-T,0.96,12.37,68.5,8.13 ,2500,N/A,CB,1:1,18,0,0,100,N/A,N/A,N/A,FACE,0.363,717,660,N/A,N/A,-5.91,-3.93,1.73,1.98,N/A,10.1021/acs.chemmater.7b02887
IDTT-OBH,PBDB-T,0.86,13.37,68.5,7.88 ,N/A,N/A,CF,1:0.6,8,0,0,N/A,9.78E-05,1.85E-04,N/A,BOTH,N/A,787,733,N/A,N/A,-5.41,-3.86,1.57,1.55,N/A,10.1039/C8TA00764K
AQx-2,PM6,0.85,23.96,68.49,13.95 ,N/A,N/A,CF,1:1.2,14,CN(0.5),"AN(70,10)",200,N/A,N/A,N/A,FACE,N/A,919,830,N/A,N/A,-5.62,-3.88,1.35,1.74,N/A,10.1002/adma.201906324
NFBDT-Me,PBDB-T,0.902,15.06,68.4,9.29 ,1500,20,CF,1:0.6,8,0,"SVA(CF,120)",100,N/A,N/A,N/A,N/A,N/A,786,725,-5.35,-3.29,-5.4,-3.78,1.58,1.62,N/A,10.1016/j.dyepig.2018.03.061
ITIC-Th3,FTAZ,0.962,16.34,68.33,10.74 ,N/A,N/A,CF,1:1.5,12.5,DIO(0.25),0,100,7.20E-04,2.40E-03,N/A,FACE,N/A,760,698,N/A,N/A,-5.67,-3.73,1.63,1.94,N/A,10.1039/C7QM00547D
ITIC-Th1,FTAZ,0.835,19.29,68.32,11.00 ,3000,N/A,CF,1:1.5,12,DIO(0.25),0,100,N/A,N/A,N/A,FACE,0.35,772,728,N/A,N/A,-5.74,-4.01,1.55,1.73,N/A,10.1021/jacs.6b02004
ITCPTC-Se,PBDB-T,0.869,15.2,68.3,9.02 ,2500,60,CB,1:1,20,DIO(0.5),0,100,6.96E-04,4.95E-04,N/A,FACE,N/A,780,716,-5.56,-3.47,-5.65,-4,1.59,1.65,2.09,10.1002/adfm.201702194
IDT-OB,PBDB-T,0.87,15.24,68.3,9.06 ,N/A,N/A,o-DCB,1:1,N/A,0,0,60,N/A,N/A,N/A,FACE,N/A,747,697,N/A,N/A,-5.77,-3.87,1.66,1.9,N/A,10.1002/adma.201703527
IDTT-BH,PBDB-T,0.87,15.35,68.3,9.12 ,N/A,N/A,CF,1:1,10,0,0,N/A,8.88E-05,1.88E-04,N/A,BOTH,N/A,802,733,N/A,N/A,-5.42,-3.86,1.54,1.56,N/A,10.1039/C8TA00764K
ITIC-Th1,FTAZ,0.847,18.19,68.27,10.52 ,3000,N/A,CF,1:1.2,12,DIO(0.25),0,120,N/A,N/A,N/A,FACE,0.35,772,728,N/A,N/A,-5.74,-4.01,1.55,1.73,N/A,10.1021/jacs.6b02004
DTNIC8,PBDB-T,0.96,12.43,68.26,8.15 ,2500,N/A,CB,1:1,18,0,0,100,N/A,N/A,N/A,FACE,0.363,717,660,N/A,N/A,-5.91,-3.93,1.73,1.98,N/A,10.1021/acs.chemmater.7b02887
IDT-2O,PBDB-T,0.83,15.79,68.2,8.94 ,N/A,N/A,o-DCB,1:1,N/A,0,0,70,N/A,N/A,N/A,FACE,N/A,756,706,N/A,N/A,-5.73,-3.85,1.64,1.88,N/A,10.1002/adma.201703527
IDTCN,PBT1-EH,0.924,12.76,68.2,8.04 ,2000,40,CF,1:1.5,7,0,"AN(100,5)",N/A,N/A,N/A,N/A,BOTH,0.3548,745,659,N/A,N/A,-5.91,-3.94,1.67,1.97,N/A,10.1016/j.dyepig.2017.09.009
IDTT-OBH,PBDB-T,0.87,16.76,68.2,9.94 ,N/A,N/A,CF,1:0.8,9,0,"AN(150,10)",N/A,9.78E-05,1.85E-04,N/A,BOTH,N/A,787,733,N/A,N/A,-5.41,-3.86,1.57,1.55,N/A,10.1039/C8TA00764K
N8IT,PM6,0.943,18.53,68.2,11.92 ,2700,40,CF,1:1,16,DIO(0.25),"AN(100,5)",110,N/A,N/A,N/A,FACE,0.364,871,773,-5.77,-3.54,-5.41,-3.9,1.42,1.51,1.87,10.1002/advs.201902657
IDT-2BR,P3HT,0.84,8.91,68.1,5.10 ,N/A,N/A,o-DCB,1:0.6,25,CN(2),0,80,2.60E-04,2.00E-04,N/A,0,N/A,750,636,N/A,N/A,-5.52,-3.69,1.68,1.83,N/A,10.1039/C5EE02477C
NTIC,PBDB-T,0.935,13.55,68.1,8.63 ,1500,20,CF,1:0.8,9,0,"SVA(CF,150)",100,9.15E-05,1.91E-04,N/A,N/A,N/A,741,694,N/A,N/A,-5.58,-3.76,1.67,1.82,N/A,10.1039/C7TA05809H
IDIC,PTZ1,0.95,14.9,68.1,9.64 ,N/A,N/A,CF,1:1.5,17.5,0,0,N/A,7.26E-05,4.44E-04,N/A,FACE,N/A,780,722,N/A,N/A,-5.69,-3.91,1.59,1.78,N/A,10.1002/adma.201702291
IOIC2,FTAZ,0.902,18.9,68.1,11.61 ,3000,N/A,CF,1:1.5,13.5,DIO(0.1),0,100,N/A,N/A,N/A,FACE,N/A,800,730,-5.51,-3.39,-5.41,-3.78,1.55,1.63,N/A,10.1002/adma.201704713
FDNCTF,PBDB-T,0.908,15.79,68.1,9.76 ,1500,20,CB,1:0.8,18,0,0,N/A,N/A,N/A,20,FACE,N/A,774,714,N/A,N/A,-5.42,-3.73,1.6,1.69,N/A,10.1021/acs.chemmater.7b02811
IDT-2BR,P3HT,0.85,8.48,68,4.90 ,N/A,N/A,o-DCB,1:0.6,25,CN(2),0,60,N/A,N/A,N/A,0,N/A,750,636,N/A,N/A,-5.52,-3.69,1.68,1.83,N/A,10.1039/C5EE02477C
BTA1,P3HT,1.02,6.11,68,4.24 ,N/A,N/A,CB,1:0.6,15,0,"AN(100,10)",N/A,N/A,N/A,N/A,0,N/A,670,610,N/A,-3.13,-5.51,-3.55,1.85,1.96,N/A,10.1002/aenm.201602269
ITIC,PBDTTPD-HT,0.97,15.4,68,10.16 ,N/A,N/A,CF,1:1.4,N/A,DIO(0.8),0,110,1.20E-04,7.50E-04,N/A,FACE,0.369,780,664,-5.55,-3.41,-5.48,-3.83,1.59,1.65,2.14,10.1021/acsami.7b09757
m-ITIC-OR,HFQx-T,0.89,15.08,68,9.13 ,2800,N/A,CF,1:1.5,18,0,"AN(150,5)",100,N/A,N/A,N/A,N/A,N/A,750,690,N/A,N/A,-5.65,-3.97,1.65,1.68,N/A,10.1002/advs.201700152
ITIC-Th,PTB7-Th,0.8,15.93,68,8.67 ,800,N/A,o-DCB,1:1.3,20,CN(3),0,120,4.50E-04,2.10E-04,45,FACE,0.35,772,705,N/A,N/A,-5.66,-3.93,1.6,1.73,N/A,10.1021/jacs.6b02004
IDIC,PDBT-T1,0.85,15.85,68,9.16 ,N/A,N/A,CF,1:1,12,0,0,100,2.10E-04,4.00E-05,15,FACE,3.1,780,722,N/A,N/A,-5.69,-3.91,1.59,1.78,N/A,10.1002/adma.201604155
FDNCTF,PBDB-T,0.906,15.72,68,9.68 ,1500,20,CB,1:0.6,16,0,0,N/A,N/A,N/A,20,FACE,N/A,774,714,N/A,N/A,-5.42,-3.73,1.6,1.69,N/A,10.1021/acs.chemmater.7b02811
FDNCTF,PBDB-T,0.911,15.39,68,9.53 ,1500,20,CB,1:1,20,0,0,N/A,N/A,N/A,20,FACE,N/A,774,714,N/A,N/A,-5.42,-3.73,1.6,1.69,N/A,10.1021/acs.chemmater.7b02811
ATT-1,P3HT,0.88,16.18,68,9.68 ,N/A,N/A,o-DCB,1:1.5,10,DIO(1),0,100,N/A,N/A,10.2,BOTH,0.358,805,736,-5.1,-3.04,-5.5,-3.63,1.54,1.87,1.87,10.1021/jacs.6b08523
IDTT-BH,PDCBT,0.87,15.36,68,9.09 ,N/A,N/A,CF,1:0.8,9,0,"AN(120,10)",N/A,1.33E-04,1.82E-04,N/A,BOTH,N/A,802,733,N/A,N/A,-5.42,-3.86,1.54,1.56,N/A,10.1039/C8TA00764K
i-IEICO-4F,J52,0.849,22.86,67.9,13.18 ,N/A,N/A,CB,1:1,24,0,"AN(130,10)",85,3.83E-04,2.59E-04,12.8,FACE,N/A,797,740,-5.02,-3.33,N/A,N/A,1.56,N/A,1.69,10.1021/acsenergylett.8b00627
Y6,J52-2F,0.77,25.4,67.9,13.28 ,N/A,N/A,N/A,N/A,N/A,N/A,N/A,N/A,N/A,N/A,N/A,FACE,0.357,920,816,-5.6,-3.55,-5.65,-4.1,1.33,1.55,2.05,10.1038/s41467-019-10351-5
IDT-2BR,P3HT,0.83,8.55,67.8,4.81 ,N/A,N/A,o-DCB,1:0.6,25,CN(2),0,140,N/A,N/A,N/A,0,N/A,750,636,N/A,N/A,-5.52,-3.69,1.68,1.83,N/A,10.1039/C5EE02477C
IDT-Tz,PBDB-T,0.89,11.09,67.8,6.69 ,N/A,N/A,CB,1:1,10,CN(3),0,N/A,N/A,N/A,N/A,N/A,N/A,808,700,-5.46,-3.43,-5.62,-4.09,1.53,1.53,N/A,10.1039/C7TA05774A
IDT-2BR,P3HT,0.84,8.7,67.7,4.95 ,N/A,N/A,o-DCB,1:0.6,25,CN(2),0,110,N/A,N/A,N/A,0,N/A,750,636,N/A,N/A,-5.52,-3.69,1.68,1.83,N/A,10.1039/C5EE02477C
ITIC,PBDT-TDZ,1.01,17.15,67.7,11.73 ,N/A,N/A,o-Xylene,1:1,N/A,PN(0.5),0,100,9.66E-05,5.20E-05,N/A,FACE,N/A,780,664,-5.55,-3.41,-5.48,-3.83,1.59,1.65,2.14,10.1002/adma.201703973
ITIC,PBDT-TDZ,1.01,17.15,67.7,11.73 ,N/A,N/A,o-Xylene,1:1,N/A,PN(0.5),0,100,9.66E-05,5.20E-05,N/A,FACE,N/A,780,664,-5.55,-3.41,-5.48,-3.83,1.59,1.65,2.14,10.1002/adma.201703973
NFBDT-F,PBDB-T,0.793,19.22,67.7,10.32 ,1500,20,CF,1:1,N/A,0,"SVA(CF,90)",100,N/A,N/A,N/A,N/A,N/A,826,743,-5.47,-3.44,-5.4,-3.88,1.5,1.52,N/A,10.1016/j.dyepig.2018.03.061
IDTCN,PBT1-EH,0.935,12.54,67.6,7.93 ,2000,40,CF,1:1,7,0,0,N/A,N/A,N/A,N/A,BOTH,0.3548,745,659,N/A,N/A,-5.91,-3.94,1.67,1.97,N/A,10.1016/j.dyepig.2017.09.009
IDTCN,PBT1-EH,0.933,11.87,67.6,7.49 ,2000,40,CF,1.5:1,7,0,"AN(100,5)",N/A,N/A,N/A,N/A,BOTH,0.3548,745,659,N/A,N/A,-5.91,-3.94,1.67,1.97,N/A,10.1016/j.dyepig.2017.09.009
FRD2,PTB7-Th,0.831,14.4,67.6,8.09 ,2000,N/A,CB,1:1.5,25,DIO,"AN(200,60)",150,2.50E-04,1.30E-04,N/A,N/A,N/A,620,509,N/A,N/A,-5.67,-3.58,2.09,2.09,N/A,10.1039/C7CC08237A
F8IC,PTB7-Th,0.64,25.12,67.6,10.87 ,1500,N/A,CF,1:1.7,10,DPE(1),0,N/A,1.60E-04,2.00E-04,18.5,FACE,0.341,976,862,N/A,N/A,-5.43,-4,1.27,1.43,N/A,10.1002/adma.201706571
NFBDT-Me,PBDB-T,0.903,15.35,67.5,9.36 ,1500,20,CF,1:0.6,8,0,"SVA(CF,75)",100,N/A,N/A,N/A,N/A,N/A,786,725,-5.35,-3.29,-5.4,-3.78,1.58,1.62,N/A,10.1016/j.dyepig.2018.03.061
Y6,P2F-EHp,0.83,20.58,67.5,11.53 ,1000,N/A,CB,1:1.2,12,0,"AN(110,10)",120,N/A,N/A,N/A,FACE,0.357,920,816,-5.6,-3.55,-5.65,-4.1,1.33,1.55,2.05,10.1007/s11426-019-9457-5
ITCPTC-Th,PBDB-T,0.85,16.65,67.5,9.55 ,2500,60,CB,1:1,20,0,0,100,N/A,N/A,N/A,FACE,N/A,775,713,-5.56,-3.47,-5.68,-4.03,1.6,1.65,2.09,10.1002/adfm.201702194
ITCPTC-Se,PBDB-T,0.866,14.89,67.5,8.70 ,2500,60,CB,1:1,20,DIO(0.25),0,100,N/A,N/A,N/A,FACE,N/A,780,716,-5.56,-3.47,-5.65,-4,1.59,1.65,2.09,10.1002/adfm.201702194
IDTT-BH,PDCBT,0.87,16.93,67.5,9.94 ,N/A,N/A,CF,1:1,10,0,"AN(120,10)",N/A,N/A,N/A,N/A,BOTH,N/A,802,733,N/A,N/A,-5.42,-3.86,1.54,1.56,N/A,10.1039/C8TA00764K
IDTT-BH,PDCBT,0.87,16.93,67.5,9.94 ,N/A,N/A,CF,1:1,10,0,"AN(120,10)",N/A,1.33E-04,1.82E-04,N/A,BOTH,N/A,802,733,N/A,N/A,-5.42,-3.86,1.54,1.56,N/A,10.1039/C8TA00764K
BDCPDT-IC,PBDB-T,0.84,15.33,67.44,8.68 ,N/A,N/A,CB,1:1.6,N/A,DIO(0.5),"AN(150,10)",N/A,N/A,N/A,N/A,FACE,0.36,823,720,N/A,N/A,-5.41,-3.87,1.5,1.54,N/A,10.1021/acsami.7b06650
ITIC-Th,PDBT-T1,0.89,14.38,67.4,8.63 ,3000,N/A,CF,1.4:1,12,CN(1),0,100,N/A,N/A,N/A,FACE,0.35,772,705,N/A,N/A,-5.66,-3.93,1.6,1.73,N/A,10.1021/jacs.6b02004
INIC3,FTAZ,0.857,19.44,67.4,11.23 ,3000,N/A,CF,1:1.5,12.5,DIO(0.25),0,100,1.40E-04,2.00E-04,17.6,FACE,N/A,837,744,N/A,N/A,-5.52,-4.02,1.48,1.5,N/A,10.1021/jacs.6b12755
FOIC,PTB7-Th,0.738,21.7,67.4,10.79 ,1500,N/A,CF,1:1.5,10,0,0,50,N/A,N/A,18,FACE,N/A,940,836,N/A,N/A,-5.36,-3.92,1.32,1.44,N/A,10.1002/adma.201705969
pO-ITIC,PTZ-DO,0.92,14.56,67.4,9.03 ,N/A,N/A,o-DCB,1:1,N/A,0,0,85,N/A,N/A,N/A,BOTH,0,771,679,-5.37,-3.29,-5.49,-3.71,1.61,1.78,2.08,10.1021/acssuschemeng.7b03606
ITCPTC-Th,PBDB-T,0.853,16.25,67.4,9.34 ,3000,60,CB,1:1,20,0,0,N/A,N/A,N/A,N/A,FACE,N/A,775,713,-5.56,-3.47,-5.68,-4.03,1.6,1.65,2.09,10.1002/adfm.201702194
IDTT-BH,PDCBT,0.87,16.84,67.4,9.87 ,N/A,N/A,CF,1:1.4,12,0,"AN(120,10)",N/A,1.33E-04,1.82E-04,N/A,BOTH,N/A,802,733,N/A,N/A,-5.42,-3.86,1.54,1.56,N/A,10.1039/C8TA00764K
ITIC-Th1,FTAZ,0.837,17.82,67.35,10.05 ,3000,N/A,CF,1:1.5,12,DIO(0.25),0,150,N/A,N/A,N/A,FACE,0.35,772,728,N/A,N/A,-5.74,-4.01,1.55,1.73,N/A,10.1021/jacs.6b02004
ITIC,PBDTS-TDZ,1.09,16.17,67.3,11.86 ,N/A,N/A,o-Xylene,1:1,N/A,0,0,80,9.66E-05,5.20E-05,N/A,FACE,N/A,780,664,-5.55,-3.41,-5.48,-3.83,1.59,1.65,2.14,10.1002/adma.201703973
ITIC-Th1,FTAZ,0.835,19.49,67.3,10.95 ,3000,N/A,CF,1:1.7,12,DIO(0.25),0,120,N/A,N/A,N/A,FACE,0.35,772,728,N/A,N/A,-5.74,-4.01,1.55,1.73,N/A,10.1021/jacs.6b02004
NFBDT-Me,PBDB-T,0.902,15.13,67.3,9.18 ,1500,20,CF,1:0.6,8,0,"SVA(CF,60)",100,N/A,N/A,N/A,N/A,N/A,786,725,-5.35,-3.29,-5.4,-3.78,1.58,1.62,N/A,10.1016/j.dyepig.2018.03.061
INIC3,FTAZ,0.851,19.01,67.3,10.89 ,3000,N/A,CF,1:1.2,12.5,DIO(0.25),0,100,1.40E-04,2.00E-04,17.6,FACE,N/A,837,744,N/A,N/A,-5.52,-4.02,1.48,1.5,N/A,10.1021/jacs.6b12755
IDTT-OBH,PBDB-T,0.88,15.52,67.3,9.19 ,N/A,N/A,CF,1:1.2,11,0,0,N/A,9.78E-05,1.85E-04,N/A,BOTH,N/A,787,733,N/A,N/A,-5.41,-3.86,1.57,1.55,N/A,10.1039/C8TA00764K
ITIC-Th1,FTAZ,0.861,5.2,67.23,3.01 ,3000,N/A,CF,1:1.5,12,DIO(0.5),0,120,N/A,N/A,N/A,FACE,0.35,772,728,N/A,N/A,-5.74,-4.01,1.55,1.73,N/A,10.1021/jacs.6b02004
DTNIC8,PBDB-T,0.96,12.69,67.21,8.19 ,2000,N/A,CB,1:1,18,0,0,112,2.80E-05,3.10E-05,N/A,FACE,0.363,717,660,N/A,N/A,-5.91,-3.93,1.73,1.98,N/A,10.1021/acs.chemmater.7b02887
NFBDT,PBDB-T,0.868,17.85,67.2,10.41 ,1500,20,CF,1:0.8,9,0,"SVA(CF,90)",100,1.38E-04,3.68E-04,N/A,FACE,N/A,795,731,N/A,N/A,-5.4,-3.83,1.56,1.57,N/A,10.1021/jacs.7b01170
IOIC2,FTAZ,0.902,18.5,67.2,11.21 ,3000,N/A,CF,1:1.5,13.5,0,0,100,1.40E-04,4.00E-03,N/A,FACE,N/A,800,730,-5.51,-3.39,-5.41,-3.78,1.55,1.63,N/A,10.1002/adma.201704713
AQx-1,PM6,0.89,22.18,67.14,13.25 ,N/A,N/A,CF,1:1.2,14,CN(0.5),"AN(100,10)",110,3.72E-04,5.80E-05,N/A,FACE,N/A,919,847,N/A,N/A,-5.59,-3.85,1.35,1.74,N/A,10.1002/adma.201906324
ITIC-Th,PDBT-T1,0.88,16.24,67.1,9.59 ,3000,N/A,CF,1:1,12,CN(1),0,100,4.20E-04,3.00E-04,25,FACE,0.35,772,705,N/A,N/A,-5.66,-3.93,1.6,1.73,N/A,10.1021/jacs.6b02004
BT-IC,J61,0.87,16.35,67.1,9.54 ,1500,90,CF,1:1,16,0,"AN(120,10)",130,4.59E-04,6.15E-04,N/A,FACE,N/A,850,768,-5.35,N/A,-5.32,-3.85,1.43,1.47,N/A,10.1039/C7EE00844A
FOIC,PTB7-Th,0.737,23.5,67.1,11.62 ,1500,N/A,CF,1:1.5,10,0,0,65,N/A,N/A,18,FACE,N/A,940,836,N/A,N/A,-5.36,-3.92,1.32,1.44,N/A,10.1002/adma.201705969
FOIC,PTB7-Th,0.743,24,67.1,11.97 ,1500,N/A,CF,1:1.5,10,0,0,80,N/A,N/A,18,FACE,N/A,940,836,N/A,N/A,-5.36,-3.92,1.32,1.44,N/A,10.1002/adma.201705969
NITI,PBDB-T,0.84,19.8,67.04,11.15 ,3000,N/A,CB,1:1.3,10,CN(1),0,100,N/A,N/A,N/A,FACE,0.343,832,762,N/A,N/A,-5.68,-3.84,1.49,1.84,N/A,10.1002/adma.201704510
BTA1,P3HT,1.01,6.56,67,4.44 ,N/A,N/A,CF,1:0.6,15,CN(0.2),"AN(100,10)",N/A,N/A,N/A,N/A,0,N/A,670,610,N/A,-3.13,-5.51,-3.55,1.85,1.96,N/A,10.1002/aenm.201602269
Qx1,P3HT,0.99,4.83,67,3.20 ,600,N/A,o-DCB,1:0.6,N/A,0,"AN(100,10)",N/A,1.20E-07,3.10E-07,N/A,N/A,N/A,712,629,-5.16,-3.11,-5.42,-3.6,1.74,1.82,2.05,10.1021/ACSAMI.8B00216
Qx1,P3HT,1,6.02,67,4.03 ,600,N/A,o-DCB,1:0.6,N/A,CN(1),"AN(100,10)",N/A,7.50E-07,5.20E-07,N/A,N/A,N/A,712,629,-5.16,-3.11,-5.42,-3.6,1.74,1.82,2.05,10.1021/ACSAMI.8B00216
ITIC-OE,PBDB-T,0.85,14.8,67,8.43 ,N/A,N/A,CB,1:1,N/A,DIO(0.5),"AN(120,10)",100,1.20E-05,3.50E-04,N/A,0,0,789,718,N/A,N/A,-5.67,-4.03,1.57,1.64,N/A,10.1039/C7TA10136H
ITIC-OE,PBDB-T,0.82,14.9,67,8.19 ,N/A,N/A,CB,1:1,N/A,DIO(0.5),"AN(120,10)",100,N/A,N/A,N/A,0,0,789,718,N/A,N/A,-5.67,-4.03,1.57,1.64,N/A,10.1039/C7TA10136H
F-Br,PBDB-T,0.82,17.13,67,9.41 ,N/A,N/A,N/A,1:1.2,N/A,0,0,100,N/A,N/A,N/A,FACE,0.343,793,720,N/A,N/A,-5.62,-4.06,1.56,1.56,N/A,10.1002/aenm.201702870
IT-O1,PBDB-T,0.93,18.07,67,11.26 ,3000,N/A,CB,1:1,20,DIO(0.5),"AN(150,30)",25,N/A,N/A,N/A,FACE,0.344,780,706,-5.42,-3.31,-5.49,-3.6,1.59,1.89,N/A,10.1002/aenm.201700183
IDTT-BH,PBDB-T,0.85,15.15,67,8.63 ,N/A,N/A,CF,1:0.8,9,0,"AN(120,10)",N/A,8.88E-05,1.88E-04,N/A,BOTH,N/A,802,733,N/A,N/A,-5.42,-3.86,1.54,1.56,N/A,10.1039/C8TA00764K
IDT-2BR,P3HT,0.83,8.49,66.9,4.71 ,N/A,N/A,o-DCB,1:0.6,25,CN(2),0,180,N/A,N/A,N/A,0,N/A,750,636,N/A,N/A,-5.52,-3.69,1.68,1.83,N/A,10.1039/C5EE02477C
IDT-OB,PBDB-T,0.88,15.64,66.9,9.21 ,N/A,N/A,o-DCB,1:1,N/A,0,0,210,N/A,N/A,N/A,FACE,N/A,747,697,N/A,N/A,-5.77,-3.87,1.66,1.9,N/A,10.1002/adma.201703527
ITCPTC,PBT1-EH,0.953,14.74,66.9,9.40 ,2000,40,CF,1:1,7,0,0,N/A,N/A,N/A,N/A,FACE,0.35,785,720,-5.54,-3.45,-5.62,-3.96,158,1.66,2.09,10.1002/solr.201700044
IDTT-BH,J71,0.89,17.05,66.9,10.15 ,N/A,N/A,CF,1:1.4,12,0,"SVA(CF,90)",N/A,N/A,N/A,N/A,BOTH,N/A,802,733,N/A,N/A,-5.42,-3.86,1.54,1.56,N/A,10.1039/C8TA00764K
IDTT-OBH,PBDB-T,0.88,15.29,66.9,9.00 ,N/A,N/A,CF,1:1.4,12,0,0,N/A,9.78E-05,1.85E-04,N/A,BOTH,N/A,787,733,N/A,N/A,-5.41,-3.86,1.57,1.55,N/A,10.1039/C8TA00764K
AQx-1,PM6,0.9,21.89,66.81,13.16 ,N/A,N/A,CF,1:1.2,14,CN(0.5),"AN(100,10)",95,N/A,N/A,N/A,FACE,N/A,919,847,N/A,N/A,-5.59,-3.85,1.35,1.74,N/A,10.1002/adma.201906324
INIC2,FTAZ,0.903,17.56,66.8,10.59 ,3000,N/A,CF,1:1.5,12.5,DIO(0.25),0,100,1.10E-04,1.80E-04,23.1,FACE,N/A,815,728,N/A,N/A,-5.52,-3.98,1.52,1.54,N/A,10.1021/jacs.6b12755
IDIC,PTZ1,0.9,15.9,66.8,9.56 ,N/A,N/A,CF,1:1.5,17.5,0,"AN(120,10)",210,N/A,N/A,N/A,FACE,N/A,780,722,N/A,N/A,-5.69,-3.91,1.59,1.78,N/A,10.1002/adma.201702291
F10IC,PTB7-Th,0.732,20.83,66.8,10.19 ,1500,N/A,CF,1:1.7,10,DPE(1),0,N/A,1.00E-04,1.80E-04,14.8,FACE,0.347,992,862,N/A,N/A,-5.26,-3.96,1.25,1.3,N/A,10.1002/adma.201706571
F8IC,PTB7-Th,0.66,22.33,66.8,9.84 ,1500,N/A,CF,1:1.7,10,0,0,N/A,N/A,N/A,18.5,FACE,0.341,976,862,N/A,N/A,-5.43,-4,1.27,1.43,N/A,10.1002/adma.201706571
ITCPTC-Th,PBDB-T,0.85,16.14,66.8,9.16 ,2000,60,CB,1:1,20,0,0,N/A,N/A,N/A,N/A,FACE,N/A,775,713,-5.56,-3.47,-5.68,-4.03,1.6,1.65,2.09,10.1002/adfm.201702194
NITI,PBDB-T,0.84,18.83,66.69,10.55 ,1500,N/A,CB,1:1,10,CN(1),0,160,N/A,N/A,N/A,FACE,0.343,832,762,N/A,N/A,-5.68,-3.84,1.49,1.84,N/A,10.1002/adma.201704510
NITI,PBDB-T,0.86,14.38,66.61,8.24 ,3000,N/A,CB,1:1,10,CN(1.5),0,100,N/A,N/A,N/A,FACE,0.343,832,762,N/A,N/A,-5.68,-3.84,1.49,1.84,N/A,10.1002/adma.201704510
SF-OR,P3HT,0.97,5.54,66.6,3.58 ,N/A,N/A,CF,1:0.5,10.5,0,"AN(180,10)",100,N/A,N/A,N/A,N/A,N/A,590,504,-5.56,-2.94,-5.5,-3.25,2.15,2.25,2.62,10.1021/acs.chemmater.6b03323
NTIC,PBDB-T,0.926,13.74,66.6,8.47 ,1500,20,CF,1:0.8,9,0,"SVA(CF,240)",100,N/A,N/A,N/A,N/A,N/A,741,694,N/A,N/A,-5.58,-3.76,1.67,1.82,N/A,10.1039/C7TA05809H
NTIC-F,PBDB-T,0.811,14.97,66.5,8.07 ,1500,20,CF,1:0.8,9,0,"SVA(CF,120)",100,N/A,N/A,N/A,N/A,N/A,748,712,N/A,N/A,-5.52,-3.77,1.66,1.75,N/A,10.1039/C7TA05809H
IOIC2,FTAZ,0.896,19.3,66.5,11.50 ,3000,N/A,CF,1:1.5,13.5,DIO(0.3),0,100,N/A,N/A,N/A,FACE,N/A,800,730,-5.51,-3.39,-5.41,-3.78,1.55,1.63,N/A,10.1002/adma.201704713
NFBDT-F,PBDB-T,0.788,18.57,66.4,9.72 ,1500,20,CF,1:1,N/A,0,"SVA(CF,60)",100,N/A,N/A,N/A,N/A,N/A,826,743,-5.47,-3.44,-5.4,-3.88,1.5,1.52,N/A,10.1016/j.dyepig.2018.03.061
NFBDT-F,PBDB-T,0.796,19.06,66.4,10.07 ,1500,20,CF,1:1,N/A,0,"SVA(CF,75)",100,N/A,N/A,N/A,N/A,N/A,826,743,-5.47,-3.44,-5.4,-3.88,1.5,1.52,N/A,10.1016/j.dyepig.2018.03.061
IDIC,PTZ1,0.9,16.3,66.4,9.74 ,N/A,N/A,CF,1:1.5,17.5,0,"AN(140,10)",N/A,N/A,N/A,N/A,FACE,N/A,780,722,N/A,N/A,-5.69,-3.91,1.59,1.78,N/A,10.1002/adma.201702291
FDNCTF,PBDB-T,0.901,13.47,66.4,8.06 ,1500,20,CB,1:0.8,18,DIO(0.8),0,N/A,N/A,N/A,20,FACE,N/A,774,714,N/A,N/A,-5.42,-3.73,1.6,1.69,N/A,10.1021/acs.chemmater.7b02811
mO-ITIC,PTZ-DO,0.92,15.18,66.4,9.27 ,N/A,N/A,o-DCB,1:1,N/A,0,0,85,N/A,N/A,N/A,FACE,0.355,760,674,-5.37,-3.27,-5.5,-3.74,1.63,1.76,2.1,10.1021/acssuschemeng.7b03606
NTIC-F,PBDB-T,0.812,15.04,66.3,8.10 ,1500,20,CF,1:0.8,9,0,"SVA(CF,150)",100,6.59E-05,8.00E-05,N/A,N/A,N/A,748,712,N/A,N/A,-5.52,-3.77,1.66,1.75,N/A,10.1039/C7TA05809H
NTIC-F,PBDB-T,0.81,15.07,66.3,8.09 ,1500,20,CF,1:0.8,9,0,"SVA(CF,240)",100,N/A,N/A,N/A,N/A,N/A,748,712,N/A,N/A,-5.52,-3.77,1.66,1.75,N/A,10.1039/C7TA05809H
INIC3,FTAZ,0.843,19.17,66.3,10.71 ,3000,N/A,CF,1:1.7,12.5,DIO(0.25),0,100,1.40E-04,2.00E-04,17.6,FACE,N/A,837,744,N/A,N/A,-5.52,-4.02,1.48,1.5,N/A,10.1021/jacs.6b12755
NTIC-Me,PBDB-T,0.963,13.03,66.2,8.31 ,1500,20,CF,1:0.8,9,0,"SVA(CF,120)",100,6.93E-05,7.29E-05,N/A,N/A,N/A,711,670,N/A,N/A,-5.53,-3.73,1.74,1.8,N/A,10.1039/C7TA05809H
IDIC,PDBT-T1,0.826,14.81,66.2,8.10 ,N/A,N/A,CF,1:1,12,DIO(0.5),0,100,N/A,N/A,N/A,FACE,N/A,780,722,N/A,N/A,-5.69,-3.91,1.59,1.78,N/A,10.1002/adma.201604155
ITIC-Th1,FTAZ,0.816,19.41,66.14,10.48 ,3000,N/A,CF,1:1.5,12,DIO(0.25),0,80,N/A,N/A,N/A,FACE,0.35,772,728,N/A,N/A,-5.74,-4.01,1.55,1.73,N/A,10.1021/jacs.6b02004
Y6,PM6,0.86,24.69,66.1,14.04 ,N/A,N/A,CF,1:1.2,16,CN(0.5),"AN(110,10)",200,2.54E-03,2.77E-04,N/A,FACE,0.357,920,816,-5.6,-3.55,-5.65,-4.1,1.33,1.55,2.05,10.1016/j.joule.2019.01.004
ITIC,J71,0.93,17.36,66.05,10.66 ,2500,60,CF,1:1,N/A,DIO(2),"AN(150,10)",110,N/A,N/A,N/A,FACE,N/A,780,664,-5.55,-3.41,-5.48,-3.83,1.59,1.65,2.14,10.1038/ncomms13651
SJ-IC,J61,0.82,16.85,66.02,9.12 ,2800,N/A,CF,0.8:1,N/A,0,"AN(160,2)",120,N/A,N/A,9.8,FACE,0.35,833,743,N/A,N/A,-5.61,-3.94,1.49,1.67,N/A,10.1039/C7TA07049G
SF-ORCN,P3HT,0.9,6.83,66,4.06 ,N/A,N/A,CF,1:0.5,10.5,0,"AN(160,10)",100,N/A,N/A,N/A,N/A,N/A,600,515,-5.86,-3.26,-5.55,-3.29,2.08,2.26,2.6,10.1021/acs.chemmater.6b03323
BTA1,P3HT,1.02,5.76,66,3.88 ,N/A,N/A,CF:DCB(9:1),1:0.6,15,0,"AN(100,10)",N/A,N/A,N/A,N/A,0,N/A,670,610,N/A,-3.13,-5.51,-3.55,1.85,1.96,N/A,10.1002/aenm.201602269
ITIC,PBDTTPD-HT,0.99,13.11,66,8.57 ,N/A,N/A,CF,1:0.5,N/A,DIO(0.8),0,110,N/A,N/A,N/A,FACE,0.369,780,664,-5.55,-3.41,-5.48,-3.83,1.59,1.65,2.14,10.1021/acsami.7b09757
ITIC,PBDTTPD-HT,0.95,13.89,66,8.71 ,N/A,N/A,CF,1:2,N/A,DIO(0.8),0,110,N/A,N/A,N/A,FACE,0.369,780,664,-5.55,-3.41,-5.48,-3.83,1.59,1.65,2.14,10.1021/acsami.7b09757
ITIC-2F,PTB7-Th,0.754,14.7,66,7.32 ,N/A,N/A,CB,1:2,N/A,DIO(2),0,132,N/A,N/A,N/A,FACE,N/A,790,721,-6.32,-2.64,-5.55,-4.15,1.56,1.4,3.68,10.1002/aenm.201801209
IOTIC-2F,PTB7-Th,0.82,22.3,66,12.07 ,N/A,N/A,CB,1:1.5,N/A,DIO(2),0,90,2.05E-05,8.30E-04,N/A,FACE,0.348,947,839,-5.83,-2.6,-5.34,-4.06,1.31,1.28,3.23,10.1002/aenm.201801209
ITIC,HFQx-T,0.9,14.89,66,8.84 ,2800,N/A,CF,1:1,18,0,"AN(150,5)",100,N/A,N/A,N/A,FACE,N/A,780,664,-5.55,-3.41,-5.48,-3.83,1.59,1.65,2.14,10.1002/advs.201700152
NTIC-OMe,PBDB-T,0.965,13.52,66,8.61 ,1500,20,CF,1:0.8,9,0,"SVA(CF,120)",100,7.86E-05,8.49E-05,N/A,N/A,N/A,726,675,N/A,N/A,-5.53,-3.7,1.71,1.83,N/A,10.1039/C7TA05809H
ITIC-2F,PTPDBDT,0.94,14.1,66,8.75 ,N/A,N/A,CF,1:1,N/A,DIO(0.5),"AN(150,30)",65,N/A,N/A,N/A,N/A,N/A,795,715,N/A,N/A,-5.65,-4.09,1.56,1.56,N/A,10.1039/C7QM00025A
ITIC-2Br,PTPDBDT,0.93,15.4,66,9.45 ,N/A,N/A,CF,1:1,N/A,DIO(0.5),"AN(150,30)",65,N/A,N/A,N/A,N/A,N/A,810,725,N/A,N/A,-5.73,-4.2,1.53,1.53,N/A,10.1039/C7QM00025A
IDIC,J51,0.796,12.24,66,6.43 ,N/A,N/A,CF,1:1,12,0,0,100,2.50E-04,3.40E-05,N/A,FACE,N/A,780,722,N/A,N/A,-5.69,-3.91,1.59,1.78,N/A,10.1002/adma.201604155
ITIC-OE,PBDB-T,0.85,14.7,66,8.25 ,N/A,N/A,CB,1:1,N/A,DIO(0.5),"AN(120,10)",100,N/A,N/A,N/A,0,0,789,718,N/A,N/A,-5.67,-4.03,1.57,1.64,N/A,10.1039/C7TA10136H
ITIC-OE,PBDB-T,0.84,14.8,66,8.21 ,N/A,N/A,CB,1:1,N/A,DIO(0.5),"AN(120,5)",100,N/A,N/A,N/A,0,0,789,718,N/A,N/A,-5.67,-4.03,1.57,1.64,N/A,10.1039/C7TA10136H
ITIC-OE,PBDB-T,0.84,14.8,66,8.21 ,N/A,N/A,CB,1:1,N/A,DIO(0.5),"AN(140,15)",105,N/A,N/A,N/A,0,0,789,718,N/A,N/A,-5.67,-4.03,1.57,1.64,N/A,10.1039/C7TA10136H
FDICTF,PBDB-T,0.94,15.81,66,9.81 ,1700,20,CB,1:1.2,22,DIO(0.3),0,N/A,2.40E-05,3.37E-05,16.2,BOTH,N/A,760,689,N/A,N/A,-5.43,-3.71,1.63,1.72,N/A,10.1002/adma.201604964
IT-OM-3,PBDB-T,0.97,15.86,66,10.15 ,3000,N/A,CB,1:1,20,DIO(0.5),"AN(150,30)",55,N/A,N/A,N/A,FACE,0.346,756,686,-5.45,-3.25,-5.52,-3.8,1.64,1.72,N/A,10.1002/aenm.201700183
F10IC,PTB7-Th,0.736,17.86,66,8.68 ,1500,N/A,CF,1:1.4,10,DPE(1),0,N/A,N/A,N/A,14.8,FACE,0.347,992,862,N/A,N/A,-5.26,-3.96,1.25,1.3,N/A,10.1002/adma.201706571
ATT-1,P3HT,0.87,16.41,66,9.42 ,N/A,N/A,o-DCB,1:1.5,10,DIO(1),0,160,N/A,N/A,10.2,BOTH,0.358,805,736,-5.1,-3.04,-5.5,-3.63,1.54,1.87,1.87,10.1021/jacs.6b08523
ITTC,HFQx-T,0.89,15,66,8.81 ,2800,N/A,CF,1:1.5,18,0,0,100,N/A,N/A,N/A,N/A,N/A,771,707,N/A,N/A,-5.49,-3.85,1.61,1.64,N/A,10.1039/C7TA02486J
ITCC,PBDB-T,1.02,15.5,66,10.43 ,N/A,N/A,CB,1:1,20,DIO(0.5),"AN(150,15)",110,N/A,N/A,N/A,FACE,0.383,742,670,-5.419,-3.231,-5.47,-3.76,1.59,1.71,2.188,10.1002/adma.201700254
Y6,P2F-EHp,0.81,19.28,65.98,10.30 ,1000,N/A,CB,1:1.2,12,DBE(0.1),"AN(110,10)",120,N/A,N/A,N/A,FACE,0.357,920,816,-5.6,-3.55,-5.65,-4.1,1.33,1.55,2.05,10.1007/s11426-019-9457-5
SJ-IC,J61,0.83,16.99,65.95,9.30 ,2800,N/A,CF,1:1,N/A,0,"AN(160,2)",120,6.29E-04,3.10E-04,9.8,FACE,0.35,833,743,N/A,N/A,-5.61,-3.94,1.49,1.67,N/A,10.1039/C7TA07049G
IDT-2BR,P3HT,0.83,8.39,65.9,4.59 ,N/A,N/A,o-DCB,1:0.6,25,CN(2),0,220,N/A,N/A,N/A,0,N/A,750,636,N/A,N/A,-5.52,-3.69,1.68,1.83,N/A,10.1039/C5EE02477C
NFBDT-Me,PBDB-T,0.904,14.56,65.9,8.67 ,1500,20,CF,1:0.6,8,0,0,100,N/A,N/A,N/A,N/A,N/A,786,725,-5.35,-3.29,-5.4,-3.78,1.58,1.62,N/A,10.1016/j.dyepig.2018.03.061
ITCPTC-Se,PBDB-T,0.869,14.81,65.9,8.48 ,2500,60,CB,1:1,20,0,0,100,N/A,N/A,N/A,FACE,N/A,780,716,-5.56,-3.47,-5.65,-4,1.59,1.65,2.09,10.1002/adfm.201702194
DIDIT-C8,PBDB-T,0.97,15.81,65.88,10.10 ,1200,40,o-DCB,1:1.5,10,DIO(0.7),0,N/A,2.41E-05,2.81E-05,N/A,FACE,0.353,757,668,N/A,N/A,-5.5,-3.86,1.64,1.64,N/A,10.1039/C7TA10026D
Y6,P2F-EHp,0.85,25.92,65.81,14.50 ,1000,N/A,CF,1:1.2,12,DBE(0.3),"AN(110,10)",120,N/A,N/A,N/A,FACE,0.357,920,816,-5.6,-3.55,-5.65,-4.1,1.33,1.55,2.05,10.1007/s11426-019-9457-5
FOIC,PTB7-Th,0.739,24,65.8,11.67 ,1500,N/A,CF,1:1.5,10,0,0,90,N/A,N/A,18,FACE,N/A,940,836,N/A,N/A,-5.36,-3.92,1.32,1.44,N/A,10.1002/adma.201705969
BT-IC,J71,0.9,17.75,65.7,10.50 ,1500,90,CF,1:1.5,16,0,"AN(120,10)",130,7.60E-04,3.53E-04,N/A,FACE,N/A,850,768,-5.35,N/A,-5.32,-3.85,1.43,1.47,N/A,10.1039/C7EE00844A
IDIC,PTZ1,0.95,15,65.7,9.36 ,N/A,N/A,CF,1:1,14,0,0,N/A,N/A,N/A,N/A,FACE,N/A,780,722,N/A,N/A,-5.69,-3.91,1.59,1.78,N/A,10.1002/adma.201702291
IDT-Tz,PTB7-Th,0.8,15.94,65.7,8.38 ,N/A,N/A,CB,1:1.3,10,0,0,N/A,N/A,N/A,N/A,N/A,N/A,808,700,-5.46,-3.43,-5.62,-4.09,1.53,1.53,N/A,10.1039/C7TA05774A
FDNCTF,PDCBT,0.942,14.46,65.7,8.95 ,1500,20,CB,1:0.8,19.8,DIO(0.5),0,N/A,N/A,N/A,20,FACE,N/A,774,714,N/A,N/A,-5.42,-3.73,1.6,1.69,N/A,10.1021/acs.chemmater.7b02811
ITCPTC-Se,PBDB-T,0.868,14.51,65.7,8.27 ,2000,60,CB,1:1,20,0,0,N/A,N/A,N/A,N/A,FACE,N/A,780,716,-5.56,-3.47,-5.65,-4,1.59,1.65,2.09,10.1002/adfm.201702194
i-IEICO-4F,J52,0.847,18.03,65.6,10.02 ,N/A,N/A,CB,1:1,24,0,0,85,6.80E-05,2.33E-04,12.8,FACE,N/A,797,740,-5.02,-3.33,N/A,N/A,1.56,N/A,1.69,10.1021/acsenergylett.8b00627
AQx-1,PM6,0.9,22.15,65.58,13.07 ,N/A,N/A,CF,1:1.2,14,CN(0.5),"AN(70,10)",110,N/A,N/A,N/A,FACE,N/A,919,847,N/A,N/A,-5.59,-3.85,1.35,1.74,N/A,10.1002/adma.201906324
BDCPDT-IC,PBDB-T,0.86,16.56,65.52,9.33 ,N/A,N/A,CB,1:1,N/A,DIO(0.5),"AN(150,10)",N/A,N/A,N/A,N/A,FACE,0.36,823,720,N/A,N/A,-5.41,-3.87,1.5,1.54,N/A,10.1021/acsami.7b06650
ITIC,PTZ1,1,14.04,65.5,9.20 ,N/A,N/A,N/A,1:1.5,N/A,0,"AN(110,10)",90,9.66E-05,5.20E-05,N/A,FACE,N/A,780,664,-5.55,-3.41,-5.48,-3.83,1.59,1.65,2.14,10.1039/C7TA07501D
NTIC-OMe,PBDB-T,0.962,13.59,65.5,8.56 ,1500,20,CF,1:0.8,9,0,"SVA(CF,150)",100,N/A,N/A,N/A,N/A,N/A,726,675,N/A,N/A,-5.53,-3.7,1.71,1.83,N/A,10.1039/C7TA05809H
F10IC,PTB7-Th,0.724,17.59,65.5,8.34 ,1500,N/A,CF,1:2,10,DPE(1),0,N/A,N/A,N/A,14.8,FACE,0.347,992,862,N/A,N/A,-5.26,-3.96,1.25,1.3,N/A,10.1002/adma.201706571
ITIC,J61,0.898,17.97,65.49,10.57 ,3000,N/A,CF,1:1,N/A,0,"AN(130,5)",120,1.05E-04,2.07E-04,"(3.85,1.96)",FACE,N/A,780,664,-5.55,-3.41,-5.48,-3.83,1.59,1.65,2.14,10.1021/jacs.6b09110
ITIC,J61,0.898,17.97,65.49,10.57 ,N/A,N/A,CF,1:1,N/A,0,"AN(130,5)",120,N/A,N/A,N/A,FACE,N/A,780,664,-5.55,-3.41,-5.48,-3.83,1.59,1.65,2.14,10.1021/jacs.6b09110
ITIC,PBDTS-TDZ,1.1,17.78,65.4,12.79 ,N/A,N/A,o-Xylene,1:1,N/A,0,0,100,9.66E-05,5.20E-05,N/A,FACE,N/A,780,664,-5.55,-3.41,-5.48,-3.83,1.59,1.65,2.14,10.1002/adma.201703973
ITIC,PBDTS-TDZ,1.1,17.78,65.4,12.79 ,N/A,N/A,o-Xylene,1:1,N/A,0,0,100,9.66E-05,5.20E-05,N/A,FACE,N/A,780,664,-5.55,-3.41,-5.48,-3.83,1.59,1.65,2.14,10.1002/adma.201703973
ITIC-Th,PDBT-T1,0.85,16.02,65.4,8.91 ,3000,N/A,CF,1:1.4,12,CN(1),0,100,N/A,N/A,N/A,FACE,0.35,772,705,N/A,N/A,-5.66,-3.93,1.6,1.73,N/A,10.1021/jacs.6b02004
BT-IC,J61,0.88,16.1,65.4,9.27 ,1500,90,CF,1:1,16,0,"AN(100,10)",130,N/A,N/A,N/A,FACE,N/A,850,768,-5.35,N/A,-5.32,-3.85,1.43,1.47,N/A,10.1039/C7EE00844A
AQx-1,PM6,0.87,21.24,65.32,12.07 ,N/A,N/A,CF,1:1.2,14,CN(0.5),"AN(130,10)",110,N/A,N/A,N/A,FACE,N/A,919,847,N/A,N/A,-5.59,-3.85,1.35,1.74,N/A,10.1002/adma.201906324
ITIC,PBDT-TDZ,1,17.32,65.3,11.31 ,N/A,N/A,o-Xylene,1:1,N/A,PN(0.5),0,120,9.66E-05,5.20E-05,N/A,FACE,N/A,780,664,-5.55,-3.41,-5.48,-3.83,1.59,1.65,2.14,10.1002/adma.201703973
3TT-FIC,PTB7-Th,0.641,25.24,65.3,10.56 ,N/A,N/A,CB,1:1.2,22,DIO(0.2),0,102,N/A,N/A,N/A,FACE,0.347,995,851,N/A,N/A,-5.42,-4.17,1.25,1.25,N/A,10.1002/advs.201800307
FRdCN2,PTB7-Th,0.938,14.5,65.3,8.88 ,1500,N/A,CB,1:1.5,25,CN(1),"AN(N/A,N/A)",120,3.20E-04,1.80E-04,N/A,N/A,N/A,600,561,N/A,N/A,-5.88,-3.81,2.07,2.07,2.07,10.1039/C7CC08440D
IDTT-BH,J71,0.89,16.12,65.3,9.37 ,N/A,N/A,CF,1:1.4,12,0,"SVA(CF,60)",N/A,N/A,N/A,N/A,BOTH,N/A,802,733,N/A,N/A,-5.42,-3.86,1.54,1.56,N/A,10.1039/C8TA00764K
IDTT-BH,J71,0.89,16.61,65.3,9.65 ,N/A,N/A,CF,1:1.4,12,0,"SVA(CF,150)",N/A,N/A,N/A,N/A,BOTH,N/A,802,733,N/A,N/A,-5.42,-3.86,1.54,1.56,N/A,10.1039/C8TA00764K
ITCPTC-Se,PBDB-T,0.866,14.14,65.2,7.98 ,3000,60,CB,1:1,20,0,0,N/A,N/A,N/A,N/A,FACE,N/A,780,716,-5.56,-3.47,-5.65,-4,1.59,1.65,2.09,10.1002/adfm.201702194
IDTT-BH,PBDB-T,0.87,15.9,65.2,9.02 ,N/A,N/A,CF,1:1.2,11,0,0,N/A,8.88E-05,1.88E-04,N/A,BOTH,N/A,802,733,N/A,N/A,-5.42,-3.86,1.54,1.56,N/A,10.1039/C8TA00764K
IT-DM,PBDB-T,0.975,14.69,65.15,9.33 ,3000,N/A,CB,1:1,N/A,0,"AN(?,30)",100,N/A,N/A,N/A,N/A,N/A,760,692,-5.45,-3.29,-5.56,-3.93,1.63,1.63,2.16,10.1002/adma.201602776
SF-ORCN,P3HT,0.91,7.42,65.1,4.40 ,N/A,N/A,CF,1:0.5,10.5,0,"AN(140,10)",100,N/A,N/A,N/A,N/A,N/A,600,515,-5.86,-3.26,-5.55,-3.29,2.08,2.26,2.6,10.1021/acs.chemmater.6b03323
NTIC-OMe,PBDB-T,0.962,12.97,65.1,8.12 ,1500,20,CF,1:0.8,9,0,0,100,N/A,N/A,N/A,N/A,N/A,726,675,N/A,N/A,-5.53,-3.7,1.71,1.83,N/A,10.1039/C7TA05809H
AQx-1,PM6,0.89,22.22,65.02,12.86 ,N/A,N/A,CF,1:1.2,14,CN(0.5),"AN(100,10)",130,N/A,N/A,N/A,FACE,N/A,919,847,N/A,N/A,-5.59,-3.85,1.35,1.74,N/A,10.1002/adma.201906324
SF-OR,P3HT,0.96,7.44,65,4.64 ,N/A,N/A,CF,1:0.5,10.5,0,"AN(160,10)",100,N/A,N/A,N/A,N/A,N/A,590,504,-5.56,-2.94,-5.5,-3.25,2.15,2.25,2.62,10.1021/acs.chemmater.6b03323
BTA1,P3HT,1.03,5.72,65,3.83 ,N/A,N/A,CF:DCB(19:1),1:0.6,15,0,"AN(100,10)",N/A,N/A,N/A,N/A,0,N/A,670,610,N/A,-3.13,-5.51,-3.55,1.85,1.96,N/A,10.1002/aenm.201602269
IOTIC-2F,PTB7-Th,0.812,20.6,65,10.87 ,N/A,N/A,CB,1:1.5,N/A,DIO(3),0,90,N/A,N/A,N/A,FACE,N/A,947,839,-5.83,-2.6,-5.34,-4.06,1.31,1.28,3.23,10.1002/aenm.201801209
IOTIC-2F,PTB7-Th,0.815,20.3,65,10.75 ,N/A,N/A,CB,1:2,N/A,DIO(2),0,90,N/A,N/A,N/A,FACE,N/A,947,839,-5.83,-2.6,-5.34,-4.06,1.31,1.28,3.23,10.1002/aenm.201801209
CO1-4F,PTB7-Th,0.64,22.91,65,9.53 ,N/A,N/A,CB,1:2,N/A,CN(2),0,N/A,N/A,N/A,N/A,FACE,N/A,1030,920,N/A,N/A,-5.3,-4.1,1.2,1.2,N/A,10.1021/acsenergylett.9b00721
ITIC-2Cl,PTPDBDT,0.94,15.6,65,9.53 ,N/A,N/A,CF,1:1,N/A,DIO(0.5),"AN(150,30)",65,N/A,N/A,N/A,N/A,N/A,795,720,N/A,N/A,-5.7,-4.14,1.56,1.56,N/A,10.1039/C7QM00025A
ITIC-2I,PTPDBDT,0.95,14.5,65,8.95 ,N/A,N/A,CF,1:1,N/A,DIO(0.5),"AN(150,30)",65,N/A,N/A,N/A,N/A,N/A,800,730,N/A,N/A,-5.68,-4.14,1.55,1.54,N/A,10.1039/C7QM00025A
IDIC,PDBT-T1,0.89,15.05,65,8.71 ,N/A,N/A,CF,1:1,12,0,0,90,2.90E-04,5.10E-05,9.2,FACE,N/A,765,716,N/A,N/A,-5.69,-3.91,1.62,1.78,N/A,10.1021/jacs.6b00853
IDSe-T-IC,J51,0.9,12.9,65,7.55 ,2500,90,CF,1:2,N/A,0,"AN(150,10)",N/A,N/A,N/A,N/A,N/A,N/A,815,740,-5.18,-3.27,-5.45,-3.79,1.52,1.66,N/A,10.1039/C6EE00315J
ITIC-OE,PBDB-T,0.85,14.5,65,8.01 ,N/A,N/A,CB,1:0.7,N/A,DIO(0.5),"AN(120,10)",100,N/A,N/A,N/A,0,0,789,718,N/A,N/A,-5.67,-4.03,1.57,1.64,N/A,10.1039/C7TA10136H
ITIC-OE,PBDB-T,0.85,14.4,65,7.96 ,N/A,N/A,CB,1:1,N/A,DIO(0.5),"AN(120,10)",70,N/A,N/A,N/A,0,0,789,718,N/A,N/A,-5.67,-4.03,1.57,1.64,N/A,10.1039/C7TA10136H
ITIC-OE,PBDB-T,0.85,14.7,65,8.12 ,N/A,N/A,CB,1:1,N/A,DIO(0.5),"AN(120,10)",160,N/A,N/A,N/A,0,0,789,718,N/A,N/A,-5.67,-4.03,1.57,1.64,N/A,10.1039/C7TA10136H
ITIC-OE,PBDB-T,0.84,14.8,65,8.08 ,N/A,N/A,CB,1:1,N/A,DIO(0.5),"AN(140,5)",105,N/A,N/A,N/A,0,0,789,718,N/A,N/A,-5.67,-4.03,1.57,1.64,N/A,10.1039/C7TA10136H
F-Cl,PBDB-T,0.84,16.87,65,9.21 ,N/A,N/A,N/A,1:1.2,N/A,0,0,100,N/A,N/A,N/A,FACE,0.341,786,711,N/A,N/A,-5.62,-4.04,1.58,1.58,N/A,10.1002/aenm.201702870
ITTC,HFQx-T,0.87,14.94,65,8.45 ,2800,N/A,CF,1:1,18,0,"AN(120,10)",100,N/A,N/A,N/A,N/A,N/A,771,707,N/A,N/A,-5.49,-3.85,1.61,1.64,N/A,10.1039/C7TA02486J
ITTC,HFQx-T,0.86,15.53,65,8.68 ,2800,N/A,CF,1:1,18,0,"AN(150,10)",100,N/A,N/A,N/A,N/A,N/A,771,707,N/A,N/A,-5.49,-3.85,1.61,1.64,N/A,10.1039/C7TA02486J
NTIC-Me,PBDB-T,0.961,12.5,64.9,7.80 ,1500,20,CF,1:0.8,9,0,0,100,N/A,N/A,N/A,N/A,N/A,711,670,N/A,N/A,-5.53,-3.73,1.74,1.8,N/A,10.1039/C7TA05809H
IDTT-BH,PDCBT,0.9,10.71,64.9,6.26 ,N/A,N/A,CF,1:1,10,0,"AN(80,10)",N/A,N/A,N/A,N/A,BOTH,N/A,802,733,N/A,N/A,-5.42,-3.86,1.54,1.56,N/A,10.1039/C8TA00764K
ITCPTC,PBT1-EH,0.955,14.88,64.8,9.21 ,2000,40,CF,1.5:1,7,0,"AN(100,5)",N/A,N/A,N/A,N/A,FACE,0.35,785,720,-5.54,-3.45,-5.62,-3.96,158,1.66,2.09,10.1002/solr.201700044
IDTT-OBH,PDCBT,0.91,13.97,64.8,8.24 ,N/A,N/A,CF,1:1.2,12,0,"AN(120,10)",N/A,8.18E-05,1.72E-04,N/A,BOTH,N/A,787,733,N/A,N/A,-5.41,-3.86,1.57,1.55,N/A,10.1039/C8TA00764K
IDTT-BH,PDCBT,0.85,17.25,64.8,9.50 ,N/A,N/A,CF,1:1,10,0,"AN(140,10)",N/A,N/A,N/A,N/A,BOTH,N/A,802,733,N/A,N/A,-5.42,-3.86,1.54,1.56,N/A,10.1039/C8TA00764K
IDTT-OBH,PDCBT,0.91,13.97,64.8,8.24 ,N/A,N/A,CF,1:1.2,11,0,"AN(120,10)",N/A,8.18E-05,1.72E-04,N/A,BOTH,N/A,787,733,N/A,N/A,-5.41,-3.86,1.57,1.55,N/A,10.1039/C8TA00764K
NTIC-Me,PBDB-T,0.963,13.19,64.7,8.22 ,1500,20,CF,1:0.8,9,0,"SVA(CF,150)",100,N/A,N/A,N/A,N/A,N/A,711,670,N/A,N/A,-5.53,-3.73,1.74,1.8,N/A,10.1039/C7TA05809H
ITIC,PBDT-TDZ,1,16.41,64.6,10.60 ,N/A,N/A,o-Xylene,1:1,N/A,DIO(0.5),0,100,9.66E-05,5.20E-05,N/A,FACE,N/A,780,664,-5.55,-3.41,-5.48,-3.83,1.59,1.65,2.14,10.1002/adma.201703973
NFBDT-F,PBDB-T,0.798,16.07,64.6,8.28 ,1500,20,CF,1:0.6,N/A,0,0,100,N/A,N/A,N/A,N/A,N/A,826,743,-5.47,-3.44,-5.4,-3.88,1.5,1.52,N/A,10.1016/j.dyepig.2018.03.061
NTIC-Me,PBDB-T,0.969,12.5,64.5,7.81 ,1500,20,CF,1:0.8,9,0,"SVA(CF,60)",100,N/A,N/A,N/A,N/A,N/A,711,670,N/A,N/A,-5.53,-3.73,1.74,1.8,N/A,10.1039/C7TA05809H
NTIC-Me,PBDB-T,0.953,13.14,64.5,8.08 ,1500,20,CF,1:0.8,9,0,"SVA(CF,100)",100,N/A,N/A,N/A,N/A,N/A,711,670,N/A,N/A,-5.53,-3.73,1.74,1.8,N/A,10.1039/C7TA05809H
NTIC-OMe,PBDB-T,0.969,13.24,64.5,8.28 ,1500,20,CF,1:0.8,9,0,"SVA(CF,60)",100,N/A,N/A,N/A,N/A,N/A,726,675,N/A,N/A,-5.53,-3.7,1.71,1.83,N/A,10.1039/C7TA05809H
NTIC-OMe,PBDB-T,0.97,13.48,64.4,8.42 ,1500,20,CF,1:0.8,9,0,"SVA(CF,100)",100,N/A,N/A,N/A,N/A,N/A,726,675,N/A,N/A,-5.53,-3.7,1.71,1.83,N/A,10.1039/C7TA05809H
NFBDT-Me,PBDB-T,0.901,17.47,64.4,10.14 ,1500,20,CF,1:0.6,11.2,0,"SVA(CF,105)",100,N/A,N/A,N/A,N/A,N/A,786,725,-5.35,-3.29,-5.4,-3.78,1.58,1.62,N/A,10.1016/j.dyepig.2018.03.061
BTP-4Cl,PBDB-TF,0.861,26.1,64.4,14.47 ,N/A,N/A,CB,1:1,20,CN(0.5),"AN(100,10)",200,N/A,N/A,N/A,FACE,0.357,910,839,-5.65,-3.63,-5.68,-4.12,1.33,1.56,2.02,10.1038/s41467-019-10351-5
IDTT-BH,PBDB-T,0.87,15.18,64.4,8.51 ,N/A,N/A,CF,1:1.4,12,0,0,N/A,8.88E-05,1.88E-04,N/A,BOTH,N/A,802,733,N/A,N/A,-5.42,-3.86,1.54,1.56,N/A,10.1039/C8TA00764K
SJ-IC,J61,0.83,16.89,64.39,9.03 ,2800,N/A,CF,1:0.8,N/A,0,"AN(160,2)",120,N/A,N/A,9.8,FACE,0.35,833,743,N/A,N/A,-5.61,-3.94,1.49,1.67,N/A,10.1039/C7TA07049G
NTIC,PBDB-T,0.916,13.61,64.3,8.02 ,1500,20,CF,1:0.8,9,0,"SVA(CF,120)",100,N/A,N/A,N/A,N/A,N/A,741,694,N/A,N/A,-5.58,-3.76,1.67,1.82,N/A,10.1039/C7TA05809H
INIC1,FTAZ,0.929,16.63,64.3,9.93 ,3000,N/A,CF,1:1.5,12.5,DIO(0.25),0,100,9.10E-05,2.20E-04,14.5,FACE,N/A,795,720,N/A,N/A,-5.54,-3.97,1.56,1.57,N/A,10.1021/jacs.6b12755
ITIC-Th1,FTAZ,0.824,17.51,64.26,9.27 ,N/A,N/A,o-DCB,1:1.5,12,DIO(0.25),0,N/A,N/A,N/A,N/A,FACE,0.35,772,728,N/A,N/A,-5.74,-4.01,1.55,1.73,N/A,10.1021/jacs.6b02004
Y6,P2F-EHp,0.83,25.14,64.19,13.39 ,1000,N/A,CF,1:1.2,12,DIO(0.5),"AN(110,10)",120,N/A,N/A,N/A,FACE,0.357,920,816,-5.6,-3.55,-5.65,-4.1,1.33,1.55,2.05,10.1007/s11426-019-9457-5
IDIC,PDCBT,0.814,11.31,64.1,5.90 ,N/A,N/A,CF,1:1,12,0,0,100,1.20E-04,1.70E-05,N/A,FACE,N/A,780,722,N/A,N/A,-5.69,-3.91,1.59,1.78,N/A,10.1002/adma.201604155
BTP-4Cl,PBDB-TF,0.869,24.2,64.1,13.48 ,N/A,N/A,CB,1:1.2,20,0,"AN(100,10)",100,N/A,N/A,N/A,FACE,0.357,910,839,-5.65,-3.63,-5.68,-4.12,1.33,1.56,2.02,10.1038/s41467-019-10351-5
IDTT-BH,J71,0.89,13.01,64.1,7.42 ,N/A,N/A,CF,1:1,10,0,0,N/A,1.63E-04,2.02E-04,N/A,BOTH,N/A,802,733,N/A,N/A,-5.42,-3.86,1.54,1.56,N/A,10.1039/C8TA00764K
IDTT-BH,PDCBT,0.89,13.01,64.1,7.42 ,N/A,N/A,CF,1:1,10,0,"AN(100,10)",N/A,N/A,N/A,N/A,BOTH,N/A,802,733,N/A,N/A,-5.42,-3.86,1.54,1.56,N/A,10.1039/C8TA00764K
AQx-2,BTR,0.84,21.07,64.02,11.33 ,N/A,N/A,CF,N/A,N/A,N/A,N/A,N/A,N/A,N/A,N/A,FACE,N/A,919,830,N/A,N/A,-5.62,-3.88,1.35,1.74,N/A,10.1002/adma.201906324
BTA1,P3HT,1.03,6.06,64,3.99 ,N/A,N/A,CF:DCB(5:1),1:0.6,15,0,"AN(100,10)",N/A,N/A,N/A,N/A,0,N/A,670,610,N/A,-3.13,-5.51,-3.55,1.85,1.96,N/A,10.1002/aenm.201602269
ITIC,PPBDTBT,0.93,12.56,64,7.48 ,2500,60,o-DCB,1:2,N/A,0,0,110,N/A,N/A,N/A,FACE,N/A,780,664,-5.55,-3.41,-5.48,-3.83,1.59,1.65,2.14,10.1002/adma.201603588
ITIC,PPBDTBT,0.92,10.62,64,6.25 ,2500,60,o-DCB,1:2,N/A,DIO(2),0,110,N/A,N/A,N/A,FACE,N/A,780,664,-5.55,-3.41,-5.48,-3.83,1.59,1.65,2.14,10.1002/adma.201603588
ITIC,PBDB-T1,0.87,16.11,64,8.97 ,2000,120,o-DCB,1:1.2,N/A,0,0,90,2.45E-04,1.30E-04,N/A,FACE,0.419,780,664,-5.55,-3.41,-5.48,-3.83,1.59,1.65,2.14,10.1039/C7TA01554B
ITIC,PBDB-T1,0.87,15.38,64,8.56 ,2000,120,o-DCB,1:1.2,N/A,DIO(0.5),0,90,N/A,N/A,N/A,FACE,N/A,780,664,-5.55,-3.41,-5.48,-3.83,1.59,1.65,2.14,10.1039/C7TA01554B
ITIC,PBDB-T1,0.87,15.43,64,8.59 ,2000,120,o-DCB,1:1.2,N/A,0,"AN(110,10)",90,2.00E-04,8.70E-05,N/A,FACE,N/A,780,664,-5.55,-3.41,-5.48,-3.83,1.59,1.65,2.14,10.1039/C7TA01554B
IOTIC-2F,PTB7-Th,0.802,15.4,64,7.90 ,N/A,N/A,CB,1:1.5,N/A,CN(2),0,90,N/A,N/A,N/A,FACE,N/A,947,839,-5.83,-2.6,-5.34,-4.06,1.31,1.28,3.23,10.1002/aenm.201801209
ITOTIC-2F,PTB7-Th,0.796,5.7,64,2.90 ,N/A,N/A,CB,1:2,N/A,CN(2),0,85,N/A,N/A,N/A,FACE,N/A,940,809,-5.73,-2.61,-5.22,-4.11,1.32,1.11,3.12,10.1002/aenm.201801209
CO1-4F,PTB7-Th,0.64,24.8,64,10.16 ,N/A,N/A,CB,1:1.5,N/A,CN(2),0,N/A,N/A,N/A,N/A,FACE,N/A,1030,920,N/A,N/A,-5.3,-4.1,1.2,1.2,N/A,10.1021/acsenergylett.9b00721
CO1-4F,PTB7-Th,0.63,25.16,64,10.14 ,N/A,N/A,CB,1:1.5,N/A,DIO(1),0,N/A,N/A,N/A,N/A,FACE,N/A,1030,920,N/A,N/A,-5.3,-4.1,1.2,1.2,N/A,10.1021/acsenergylett.9b00721
CTIC-4F,PTB7-Th,0.7,23.36,64,10.47 ,N/A,N/A,CB,1:1.5,N/A,CN(2),0,N/A,N/A,N/A,N/A,FACE,N/A,950,830,N/A,N/A,-5.4,-4,1.3,1.4,N/A,10.1021/acsenergylett.9b00721
ITIC-SC2C6,PBDB-ST,0.93,12.99,64,7.73 ,1400,N/A,o-DCB,1:1,8,CBA(0.2),0,80,N/A,N/A,N/A,N/A,N/A,790,705,N/A,N/A,-5.74,-3.86,1.57,1.88,N/A,10.1021/acsami.7b09915
m-ITIC-OR,HFQx-T,0.9,16.15,64,9.30 ,2800,N/A,CF,1:1,18,0,"AN(150,5)",100,2.02E-04,2.11E-04,N/A,N/A,N/A,750,690,N/A,N/A,-5.65,-3.97,1.65,1.68,N/A,10.1002/advs.201700152
INIC3,FTAZ,0.85,19.43,64,10.57 ,3000,N/A,CF,1:1.5,12.5,0,0,100,1.40E-04,2.00E-04,17.6,FACE,N/A,837,744,N/A,N/A,-5.52,-4.02,1.48,1.5,N/A,10.1021/jacs.6b12755
FDICTF,PBDB-T,0.93,15.62,64,9.30 ,1700,20,CB,1:1.2,22,DIO(0.5),0,N/A,N/A,N/A,16.2,BOTH,N/A,760,689,N/A,N/A,-5.43,-3.71,1.63,1.72,N/A,10.1002/adma.201604964
F6IC,PTB7-Th,0.611,18.07,64,7.07 ,1500,N/A,CF,1:1.7,10,DPE(1),0,N/A,4.50E-05,1.30E-04,54.2,FACE,0.365,912,800,N/A,N/A,-5.66,-4.02,1.36,1.64,N/A,10.1002/adma.201706571
4D,P3HT,1.15,5.17,64,3.81 ,N/A,N/A,N/A,N/A,N/A,N/A,N/A,N/A,N/A,N/A,N/A,N/A,N/A,720,621,N/A,N/A,-5.53,-3.81,1.72,1.72,N/A,10.1039/C6CC03730E
IDTN,PBDB-TF,0.920,18.17,64,10.70 ,2500,N/A,CF,1.3:1,26,DIO(0.5),"AN(100,10)",270,N/A,N/A,N/A,FACE,0.353,780,739,-5.58,-3.42,-5.79,-3.98,1.59,1.81,2.16,10.1002/adma.201704051
BAF-2HDT,PffBt4T-2OD,0.77,14.64,64,7.21 ,800,20,o-DCB:CB(1:1),1:1.5,25,DIO(3),"VD(20,120)",290,N/A,N/A,N/A,N/A,N/A,575,509,N/A,N/A,-5.69,-3.68,2.16,2.01,N/A,10.1021/acs.jpcc.6b07778
MPU4,SM1,0.99,14.91,64,9.45 ,N/A,N/A,CF,1:1.5,14,0,SVA,N/A,6.82E-05,7.86E-05,N/A,N/A,N/A,N/A,722,N/A,N/A,-5.65,-3.96,N/A,1.69,N/A,10.1002/solr.201900471
ITIC,J71,0.96,14.55,63.85,8.92 ,2500,60,CF,1:1,N/A,DIO(2),0,110,9.60E-05,2.08E-04,N/A,FACE,0.388,780,664,-5.55,-3.41,-5.48,-3.83,1.59,1.65,2.14,10.1038/ncomms13651
F6IC,PTB7-Th,0.612,16.65,63.8,6.50 ,1500,N/A,CF,1:1.4,10,DPE(1),0,N/A,N/A,N/A,54.2,FACE,0.365,912,800,N/A,N/A,-5.66,-4.02,1.36,1.64,N/A,10.1002/adma.201706571
IT-DM,PBDB-T,0.969,14.47,63.74,8.94 ,3000,N/A,CB,1:1.5,N/A,0,"AN(?,30)",100,N/A,N/A,N/A,N/A,N/A,760,692,-5.45,-3.29,-5.56,-3.93,1.63,1.63,2.16,10.1002/adma.201602776
IOIC2,FTAZ,0.911,16.6,63.7,9.63 ,3000,N/A,CF,1:1,13.5,0,0,100,N/A,N/A,N/A,FACE,N/A,800,730,-5.51,-3.39,-5.41,-3.78,1.55,1.63,N/A,10.1002/adma.201704713
IHIC-N,PTB7-Th,0.808,11.4,63.7,5.87 ,1100,N/A,o-DCB,1:1.5,20,DPE(1),0,85,N/A,N/A,22.6,FACE,0.362,750,680,N/A,N/A,-5.57,-3.8,1.82,1.77,N/A,10.1021/acs.chemmater.7b04499
FDNCTF,PBDB-T,0.909,15.46,63.6,8.94 ,1500,20,CB,1:1.2,22,0,0,N/A,N/A,N/A,20,FACE,N/A,774,714,N/A,N/A,-5.42,-3.73,1.6,1.69,N/A,10.1021/acs.chemmater.7b02811
IDTT-BH,J71,0.89,14.07,63.6,7.96 ,N/A,N/A,CF,1:1.2,11,0,0,N/A,1.63E-04,2.02E-04,N/A,BOTH,N/A,802,733,N/A,N/A,-5.42,-3.86,1.54,1.56,N/A,10.1039/C8TA00764K
IDTT-OBH,PDCBT,0.91,13.25,63.6,7.67 ,N/A,N/A,CF,1:1.2,11,0,"AN(140,10)",N/A,8.18E-05,1.72E-04,N/A,BOTH,N/A,787,733,N/A,N/A,-5.41,-3.86,1.57,1.55,N/A,10.1039/C8TA00764K
NITI,PBDB-T,0.83,18.62,63.59,9.83 ,1000,N/A,CB,1:1,10,CN(1),0,200,N/A,N/A,N/A,FACE,0.343,832,762,N/A,N/A,-5.68,-3.84,1.49,1.84,N/A,10.1002/adma.201704510
Y6,P2F-EHp,0.82,20.62,63.36,10.71 ,1000,N/A,CF:CB(1:1),1:1.2,12,0,"AN(110,10)",120,N/A,N/A,N/A,FACE,0.357,920,816,-5.6,-3.55,-5.65,-4.1,1.33,1.55,2.05,10.1007/s11426-019-9457-5
SF-ORCN,P3HT,0.912,7.58,63.3,4.38 ,N/A,N/A,CF,1:0.5,10.5,0,"AN(120,10)",100,1.01E-04,1.55E-04,N/A,0,N/A,600,515,-5.86,-3.26,-5.55,-3.29,2.08,2.26,2.6,10.1021/acs.chemmater.6b03323
IDT-2O,PBDB-T,0.84,16.18,63.3,8.60 ,N/A,N/A,o-DCB,1:1,N/A,0,0,170,N/A,N/A,N/A,FACE,N/A,756,706,N/A,N/A,-5.73,-3.85,1.64,1.88,N/A,10.1002/adma.201703527
NFDTSB,PTB7-Th,0.751,20.14,63.3,9.57 ,N/A,N/A,CF,1:1,20,0,0,N/A,9.30E-05,1.58E-04,N/A,EDGE,0.361,886,790,-5.59,-3.53,-5.36,-3.92,1.4,1.44,2.06,10.1039/C7TA10957A
F8IC,PTB7-Th,0.648,22.35,63.3,9.17 ,1500,N/A,CF,1:1.4,10,DPE(1),0,N/A,N/A,N/A,18.5,FACE,0.341,976,862,N/A,N/A,-5.43,-4,1.27,1.43,N/A,10.1002/adma.201706571
NITI,PBDB-T,0.84,17.8,63.2,9.45 ,3000,N/A,CB,1:1,10,0,0,100,2.10E-05,7.90E-05,N/A,FACE,0.343,832,762,N/A,N/A,-5.68,-3.84,1.49,1.84,N/A,10.1002/adma.201704510
IDTT-BH,J71,0.89,14.81,63.1,8.32 ,N/A,N/A,CF,1:1.4,12,0,0,N/A,1.63E-04,2.02E-04,N/A,BOTH,N/A,802,733,N/A,N/A,-5.42,-3.86,1.54,1.56,N/A,10.1039/C8TA00764K
