Repository: bWluZw/DesignOfOsc

File: AutoML/csv/dataset.csv (part 3 of 6)
BTP-4Cl,J52-2F,0.797,25.8,70,14.39 ,N/A,N/A,N/A,N/A,N/A,N/A,N/A,N/A,N/A,N/A,N/A,FACE,0.357,910,839,-5.65,-3.63,-5.68,-4.12,1.33,1.56,2.02,10.1038/s41467-019-10351-5
ATT-1,P3HT,0.87,16.48,70,10.04 ,N/A,N/A,o-DCB,1:1.5,10,DIO(1),0,130,2.40E-04,5.13E-04,10.2,BOTH,0.358,805,736,-5.1,-3.04,-5.5,-3.63,1.54,1.87,1.87,10.1021/jacs.6b08523
ITTC,HFQx-T,0.89,15.45,70,9.63 ,2800,N/A,CF,1.5:1,18,0,"AN(130,10)",100,N/A,N/A,N/A,N/A,N/A,771,707,N/A,N/A,-5.49,-3.85,1.61,1.64,N/A,10.1039/C7TA02486J
IDTN,PBDB-TF,0.921,17.60,70,11.35 ,2500,N/A,CF,1.3:1,18,DIO(0.5),"AN(100,10)",205,N/A,N/A,N/A,FACE,0.353,780,739,-5.58,-3.42,-5.79,-3.98,1.59,1.81,2.16,10.1002/adma.201704051
FBR,P3HT,0.82,7.95,63,4.11 ,5000,N/A,CF:DCB(80:20),1:1,16,0,"AN(110,15)",80,2.60E-05,N/A,N/A,N/A,N/A,600,509,N/A,N/A,-5.7,-3.57,2.14,2.14,N/A,10.1021/JA5110602
FBR,P3HT,0.83,7.48,63,3.91 ,5000,N/A,CF:DCB(70:30),1:1,16,0,"AN(110,15)",80,N/A,N/A,N/A,N/A,N/A,600,509,N/A,N/A,-5.7,-3.57,2.14,2.14,N/A,10.1021/JA5110602
ITTIC,PBDB-T1,0.92,15.36,63,8.90 ,2000,120,o-DCB,1:1.2,N/A,DIO(0.5),"AN(110,10)",90,N/A,N/A,N/A,FACE,N/A,850,740,-5.22,-3.29,-5.28,-3.82,1.46,1.46,1.93,10.1039/C7TA01554B
ITIC,PBDTS-TDZ,1.09,17.85,63,12.26 ,N/A,N/A,o-Xylene,1:1,N/A,0,0,120,9.66E-05,5.20E-05,N/A,FACE,N/A,780,664,-5.55,-3.41,-5.48,-3.83,1.59,1.65,2.14,10.1002/adma.201703973
ITOTIC-2F,PTB7-Th,0.789,7.4,63,3.68 ,N/A,N/A,CB,1:1.5,N/A,CN(2),0,85,5.10E-06,7.50E-04,N/A,FACE,N/A,940,809,-5.73,-2.61,-5.22,-4.11,1.32,1.11,3.12,10.1002/aenm.201801209
CTIC-4F,PTB7-Th,0.7,23.22,63,10.24 ,N/A,N/A,CB,1:1.5,N/A,DIO(1),0,N/A,N/A,N/A,N/A,FACE,N/A,950,830,N/A,N/A,-5.4,-4,1.3,1.4,N/A,10.1021/acsenergylett.9b00721
ITIC-SC2C6,PBDB-ST,0.92,15.81,63,9.16 ,1400,N/A,o-DCB,1:1,8,CBA(0.3),0,80,2.69E-04,2.91E-04,N/A,N/A,N/A,790,705,N/A,N/A,-5.74,-3.86,1.57,1.88,N/A,10.1021/acsami.7b09915
IDIC,PDBT-T1,0.89,14.61,63,8.19 ,N/A,N/A,CF,1.2:1,12,0,0,90,N/A,N/A,9.2,FACE,N/A,765,716,N/A,N/A,-5.69,-3.91,1.62,1.78,N/A,10.1021/jacs.6b00853
DCI-2,P1,0.8,13.77,63,6.94 ,2000,60,CF,1:2,18,DIO(3),0,N/A,2.21E-04,1.14E-04,N/A,N/A,N/A,1010,888,N/A,N/A,-5.24,-4.05,1.23,1.19,N/A,10.1039/C7TA04703G
IT-OM-3,PBDB-T,0.96,15.98,63,9.66 ,3000,N/A,CB,1:1,20,DIO(0.5),"AN(150,30)",205,N/A,N/A,N/A,FACE,0.346,756,686,-5.45,-3.25,-5.52,-3.8,1.64,1.72,N/A,10.1002/aenm.201700183
SF-OR,P3HT,0.965,7.3,62.9,4.43 ,N/A,N/A,CF,1:0.5,10.5,0,"AN(150,10)",100,6.71E-06,8.49E-05,9.6,EDGE,N/A,590,504,-5.56,-2.94,-5.5,-3.25,2.15,2.25,2.62,10.1021/acs.chemmater.6b03323
NFBDT-Me,PBDB-T,0.909,13.43,62.9,7.68 ,1500,20,CF,1:0.4,8,0,0,100,N/A,N/A,N/A,N/A,N/A,786,725,-5.35,-3.29,-5.4,-3.78,1.58,1.62,N/A,10.1016/j.dyepig.2018.03.061
IDTT-OBH,PDCBT,0.92,13.57,62.9,7.85 ,N/A,N/A,CF,1:1.2,11,0,"AN(100,10)",N/A,8.18E-05,1.72E-04,N/A,BOTH,N/A,787,733,N/A,N/A,-5.41,-3.86,1.57,1.55,N/A,10.1039/C8TA00764K
IDTT-OBH,PDCBT,0.91,13.06,62.9,7.48 ,N/A,N/A,CF,1:1.2,11,0,"AN(160,10)",N/A,8.18E-05,1.72E-04,N/A,BOTH,N/A,787,733,N/A,N/A,-5.41,-3.86,1.57,1.55,N/A,10.1039/C8TA00764K
A2,PTB7-Th,0.71,20.33,62.8,9.06 ,N/A,N/A,o-DCB,1:2,20,DIO(1),0,N/A,2.30E-04,1.00E-03,N/A,N/A,N/A,909,770,-5.25,-3.7,-5.7,-3.78,1.36,1.92,1.55,10.1039/C8TA00704G
IDTzCR,PTB7-Th,1.04,12.79,62.8,8.35 ,N/A,N/A,CB,1:1,10,CN(1.5),"SVA(CF,30)",100,N/A,N/A,N/A,N/A,N/A,690,616,-5.41,-3.28,-5.46,-3.67,1.79,1.79,2.13,10.1039/C7TC04669C
FDNCTF,J61,0.951,15.24,62.7,9.09 ,1500,20,CB,1:0.8,19.8,DIO(0.5),0,N/A,N/A,N/A,20,FACE,N/A,774,714,N/A,N/A,-5.42,-3.73,1.6,1.69,N/A,10.1021/acs.chemmater.7b02811
FOIC,PTB7-Th,0.74,24,62.7,11.14 ,1500,N/A,CF,1:1.5,10,0,0,100,N/A,N/A,18,FACE,N/A,940,836,N/A,N/A,-5.36,-3.92,1.32,1.44,N/A,10.1002/adma.201705969
Y6,P2F-EHp,0.85,25.67,62.67,13.67 ,1000,N/A,CF,1:1.2,12,DIO(0.3),"AN(110,10)",120,N/A,N/A,N/A,FACE,0.357,920,816,-5.6,-3.55,-5.65,-4.1,1.33,1.55,2.05,10.1007/s11426-019-9457-5
IT-O2,PBDB-T,0.97,15.34,62.6,9.31 ,3000,N/A,CB,N/A,10,0,"AN(130,20)",94,8.40E-05,4.58E-05,N/A,N/A,N/A,740,668,-5.37,-3.31,-5.49,-4.01,1.59,1.48,2.06,10.1039/C7TA04431C
Y6,PBDB-T,0.711,25.1,62.6,11.17 ,N/A,N/A,N/A,N/A,N/A,N/A,N/A,N/A,N/A,N/A,N/A,FACE,0.357,920,816,-5.6,-3.55,-5.65,-4.1,1.33,1.55,2.05,10.1038/s41467-019-10351-5
NTIC,PBDB-T,0.92,13.74,62.5,7.90 ,1500,20,CF,1:0.8,9,0,"SVA(CF,60)",100,N/A,N/A,N/A,N/A,N/A,741,694,N/A,N/A,-5.58,-3.76,1.67,1.82,N/A,10.1039/C7TA05809H
NFDTSB,PTB7-Th,0.738,19.62,62.5,9.05 ,N/A,N/A,CF,1:1.2,20,0,0,N/A,N/A,N/A,N/A,EDGE,0.361,886,790,-5.59,-3.53,-5.36,-3.92,1.4,1.44,2.06,10.1039/C7TA10957A
NFBDT-F,PBDB-T,0.798,16.76,62.4,8.35 ,1500,20,CF,1:0.8,N/A,0,0,100,N/A,N/A,N/A,N/A,N/A,826,743,-5.47,-3.44,-5.4,-3.88,1.5,1.52,N/A,10.1016/j.dyepig.2018.03.061
INIC3,FTAZ,0.867,18.55,62.4,10.04 ,3000,N/A,CF,1:1.5,12.5,DIO(0.5),0,100,1.40E-04,2.00E-04,17.6,FACE,N/A,837,744,N/A,N/A,-5.52,-4.02,1.48,1.5,N/A,10.1021/jacs.6b12755
ITIC-Th1,FTAZ,0.813,17.24,62.37,8.74 ,N/A,N/A,CB,1:1.5,12,DIO(0.25),0,N/A,N/A,N/A,N/A,FACE,0.35,772,728,N/A,N/A,-5.74,-4.01,1.55,1.73,N/A,10.1021/jacs.6b02004
IT-DM,PBDB-T,0.968,15.35,62.3,9.26 ,3000,N/A,CB,1.5:1,N/A,0,"AN(?,30)",100,N/A,N/A,N/A,N/A,N/A,760,692,-5.45,-3.29,-5.56,-3.93,1.63,1.63,2.16,10.1002/adma.201602776
FRD2,PTB7-Th,0.836,13.9,62.2,7.23 ,2000,N/A,CB,1:1.5,25,CN,"AN(200,60)",150,N/A,N/A,N/A,N/A,N/A,620,509,N/A,N/A,-5.67,-3.58,2.09,2.09,N/A,10.1039/C7CC08237A
IDIC,PTFBDT-BZS,0.891,14.51,62.2,8.04 ,N/A,N/A,CF,1:1,12,DIO(0.5),0,100,N/A,N/A,N/A,FACE,N/A,780,722,N/A,N/A,-5.69,-3.91,1.59,1.78,N/A,10.1002/adma.201604155
FRdCN2,PTB7-Th,0.936,13.4,62.2,7.80 ,1500,N/A,CB,1:1.5,25,DIO(1),"AN(N/A,N/A)",120,N/A,N/A,N/A,N/A,N/A,600,561,N/A,N/A,-5.88,-3.81,2.07,2.07,2.07,10.1039/C7CC08440D
NFBDT,PBDB-T,0.857,16.9,62.1,8.99 ,1500,20,CF,1:0.8,9,0,"SVA(CS2,60)",100,N/A,N/A,N/A,FACE,N/A,795,731,N/A,N/A,-5.4,-3.83,1.56,1.57,N/A,10.1021/jacs.7b01170
F8IC,PTB7-Th,0.632,23.33,62.1,9.16 ,1500,N/A,CF,1:2,10,DPE(1),0,N/A,N/A,N/A,18.5,FACE,0.341,976,862,N/A,N/A,-5.43,-4,1.27,1.43,N/A,10.1002/adma.201706571
EH-IDTBR,P3HT,0.76,12.1,62,5.70 ,2000,N/A,CB,1:1,24,0,"AN(130,20)",75,4.50E-06,5.00E-04,N/A,0,N/A,740,673,N/A,N/A,-5.58,-3.9,1.68,1.68,N/A,10.1038/ncomms11585
ITTIC,PBDB-T1,0.92,14.7,62,8.38 ,2000,120,o-DCB,1:1.2,N/A,0,0,90,1.08E-04,9.40E-05,N/A,FACE,N/A,850,740,-5.22,-3.29,-5.28,-3.82,1.46,1.46,1.93,10.1039/C7TA01554B
ITTIC,PBDB-T1,0.92,15.93,62,9.09 ,2000,120,o-DCB,1:1.2,N/A,0,"AN(110,10)",90,1.53E-04,1.14E-04,N/A,FACE,0.357,850,740,-5.22,-3.29,-5.28,-3.82,1.46,1.46,1.93,10.1039/C7TA01554B
CTIC-4F,PTB7-Th,0.68,21.2,62,8.94 ,N/A,N/A,CB,1:2,N/A,CN(2),0,N/A,N/A,N/A,N/A,FACE,N/A,950,830,N/A,N/A,-5.4,-4,1.3,1.4,N/A,10.1021/acsenergylett.9b00721
ITIC-SC2C6,PBDB-ST,0.91,14.15,62,7.98 ,1400,N/A,o-DCB,1:1,8,CBA(0.1),0,80,N/A,N/A,N/A,N/A,N/A,790,705,N/A,N/A,-5.74,-3.86,1.57,1.88,N/A,10.1021/acsami.7b09915
ITIC-SC2C6,PBDB-ST,0.92,14.47,62,8.25 ,1400,N/A,o-DCB,1:1,8,CBA(0.4),0,80,N/A,N/A,N/A,N/A,N/A,790,705,N/A,N/A,-5.74,-3.86,1.57,1.88,N/A,10.1021/acsami.7b09915
ITIC,HFQx-T,0.95,13.42,62,7.90 ,2800,N/A,CF,1:1,18,0,0,100,N/A,N/A,N/A,FACE,N/A,780,664,-5.55,-3.41,-5.48,-3.83,1.59,1.65,2.14,10.1002/advs.201700152
ITIC-2Br,PTPDBDT,0.93,15.4,62,8.88 ,N/A,N/A,CF,1:1,N/A,DIO(0.5),0,65,N/A,N/A,N/A,N/A,N/A,810,725,N/A,N/A,-5.73,-4.2,1.53,1.53,N/A,10.1039/C7QM00025A
IDSe-T-IC,J51,0.91,15.2,62,8.58 ,2500,90,CF,1:1,N/A,0,"AN(150,10)",N/A,7.72E-05,8.25E-05,N/A,N/A,N/A,815,740,-5.18,-3.27,-5.45,-3.79,1.52,1.66,N/A,10.1039/C6EE00315J
ITIC-OE,PBDB-T,0.85,14.6,62,7.69 ,N/A,N/A,CB,1:1,N/A,DIO(0.5),"AN(120,15)",100,N/A,N/A,N/A,0,0,789,718,N/A,N/A,-5.67,-4.03,1.57,1.64,N/A,10.1039/C7TA10136H
ITIC-OE,PBDB-T,0.84,14.9,62,7.76 ,N/A,N/A,CB,1:1,N/A,DIO(0.5),"AN(140,10)",105,N/A,N/A,N/A,0,0,789,718,N/A,N/A,-5.67,-4.03,1.57,1.64,N/A,10.1039/C7TA10136H
FDICTF,PBDB-T,0.95,15.35,62,9.04 ,1700,20,CB,1:1.2,22,DIO(0.1),0,N/A,N/A,N/A,16.2,BOTH,N/A,760,689,N/A,N/A,-5.43,-3.71,1.63,1.72,N/A,10.1002/adma.201604964
IT-O1,PBDB-T,0.93,18.2,62,10.49 ,3000,N/A,CB,1:1,20,DIO(0.5),"AN(150,30)",255,N/A,N/A,N/A,FACE,0.344,780,706,-5.42,-3.31,-5.49,-3.6,1.59,1.89,N/A,10.1002/aenm.201700183
N7,P3HT,1.17,3.16,62,2.29 ,N/A,N/A,o-DCB,1:1.2,N/A,0,"AN(120,5)",62,N/A,N/A,N/A,N/A,N/A,680,615,-5.14,-2.96,-5.56,-3.74,1.82,1.82,2.18,10.1039/C6RA01558A
IDTN,PBDB-TF,0.916,17.90,62,10.17 ,2500,N/A,CF,1.3:1,26,DIO(0.5),"AN(100,10)",300,N/A,N/A,N/A,FACE,0.353,780,739,-5.58,-3.42,-5.79,-3.98,1.59,1.81,2.16,10.1002/adma.201704051
BTA2,P3HT,1.23,5.26,62,4.01 ,N/A,N/A,o-DCB,0.6:1,15,0,"AN(100,10)",N/A,N/A,N/A,N/A,N/A,N/A,620,573,N/A,N/A,-5.43,-3.38,2,2.05,N/A,10.1021/acsmacrolett.7b00097
BTA2,P3HT,1.22,5.66,62,4.28 ,N/A,N/A,CF,0.6:1,15,DIO(1),"AN(100,10)",N/A,N/A,N/A,N/A,N/A,N/A,620,573,N/A,N/A,-5.43,-3.38,2,2.05,N/A,10.1021/acsmacrolett.7b00097
SF-ORCN,P3HT,0.91,7.62,61.9,4.29 ,N/A,N/A,CF,1:0.5,10.5,0,"AN(100,10)",100,N/A,N/A,N/A,N/A,N/A,600,515,-5.86,-3.26,-5.55,-3.29,2.08,2.26,2.6,10.1021/acs.chemmater.6b03323
ITIC-Th,PTB7-Th,0.8,15.15,61.8,7.49 ,800,N/A,o-DCB,1:1.3,20,0,0,120,2.50E-04,1.20E-04,35,FACE,0.35,772,705,N/A,N/A,-5.66,-3.93,1.6,1.73,N/A,10.1021/jacs.6b02004
NFBDT-F,PBDB-T,0.797,17.41,61.8,8.58 ,1500,20,CF,1:1,N/A,0,0,100,N/A,N/A,N/A,N/A,N/A,826,743,-5.47,-3.44,-5.4,-3.88,1.5,1.52,N/A,10.1016/j.dyepig.2018.03.061
Y6,P2F-EHp,0.86,25.41,61.8,13.50 ,1000,N/A,CF,1:1.2,12,DBE(0.1),"AN(110,10)",120,N/A,N/A,N/A,FACE,0.357,920,816,-5.6,-3.55,-5.65,-4.1,1.33,1.55,2.05,10.1007/s11426-019-9457-5
A2,PTB7-Th,0.7,18.59,61.74,8.03 ,N/A,N/A,o-DCB,1:2,20,DIO(0.5),0,N/A,N/A,N/A,N/A,N/A,N/A,909,770,-5.25,-3.7,-5.7,-3.78,1.36,1.92,1.55,10.1039/C8TA00704G
FRD2,PTB7-Th,0.83,13.5,61.7,6.91 ,2000,N/A,CB,1:1.5,25,0,"AN(200,60)",150,N/A,N/A,N/A,N/A,N/A,620,509,N/A,N/A,-5.67,-3.58,2.09,2.09,N/A,10.1039/C7CC08237A
SF-OR,P3HT,0.95,7.57,61.7,4.44 ,N/A,N/A,CF,1:0.5,10.5,0,"AN(140,10)",100,N/A,N/A,N/A,N/A,N/A,590,504,-5.56,-2.94,-5.5,-3.25,2.15,2.25,2.62,10.1021/acs.chemmater.6b03323
m-MeIC,PTB7-Th,0.796,16.52,61.7,8.11 ,3000,N/A,CF,N/A,N/A,CN(0.5),0,100,1.85E-04,1.36E-04,N/A,FACE,3.59,805,723,N/A,N/A,-5.54,-3.9,1.54,1.64,N/A,10.1039/C7TA11339K
m-ITIC,J61,0.899,18.95,61.67,10.51 ,N/A,N/A,CF,1:1,N/A,0,"AN(130,5)",150,N/A,N/A,N/A,FACE,N/A,784,700,N/A,N/A,-5.52,-3.82,1.58,1.7,N/A,10.1021/jacs.6b09110
F6IC,PTB7-Th,0.606,16.55,61.6,6.18 ,1500,N/A,CF,1:2,10,DPE(1),0,N/A,N/A,N/A,54.2,FACE,0.365,912,800,N/A,N/A,-5.66,-4.02,1.36,1.64,N/A,10.1002/adma.201706571
IT-M,PBDB-T,0.946,15.94,61.5,9.27 ,3000,N/A,CB,1:1,N/A,0,"AN(?,30)",100,N/A,N/A,N/A,N/A,N/A,775,700,-5.5,-3.35,-5.58,-3.98,1.6,1.6,2.15,10.1002/adma.201602776
ITIC,PBDT-TDZ,1.01,16.93,61.5,10.52 ,N/A,N/A,o-Xylene,1:1,N/A,PN(1),0,100,9.66E-05,5.20E-05,N/A,FACE,N/A,780,664,-5.55,-3.41,-5.48,-3.83,1.59,1.65,2.14,10.1002/adma.201703973
PTTtID-Cl,PM7,0.77,13.9,61.5,6.58 ,N/A,N/A,N/A,1:1.6,N/A,N/A,N/A,N/A,N/A,N/A,N/A,N/A,N/A,881,823,N/A,N/A,-5.53,-4.08,1.41,1.45,N/A,10.1002/cssc.201903087
IDT-Tz,PBDB-T,0.87,14.18,61.3,7.56 ,N/A,N/A,CB,1:1.5,10,CN(1.5),0,N/A,N/A,N/A,N/A,N/A,N/A,808,700,-5.46,-3.43,-5.62,-4.09,1.53,1.53,N/A,10.1039/C7TA05774A
DTPC-DFIC,PTB7-Th,0.76,10.21,61.3,4.76 ,2000,N/A,o-DCB,1:1.5,25,DIO(0.5),0,100,3.60E-04,6.30E-04,N/A,FACE,0,1021,895,N/A,N/A,-5.31,-4.1,1.21,1.21,N/A,10.1021/jacs.7b13239
BTP-4Cl,PBDB-TF,0.857,26.7,61.3,14.03 ,N/A,N/A,CB,1:1,20,CN(0.5),"AN(100,10)",250,N/A,N/A,N/A,FACE,0.357,910,839,-5.65,-3.63,-5.68,-4.12,1.33,1.56,2.02,10.1038/s41467-019-10351-5
IT-M,PBDB-T,0.944,14.84,61.26,8.58 ,3000,N/A,CB,1.5:1,N/A,0,"AN(?,30)",100,N/A,N/A,N/A,N/A,N/A,775,700,-5.5,-3.35,-5.58,-3.98,1.6,1.6,2.15,10.1002/adma.201602776
ITIC-Th,FTAZ,0.915,15.84,61.26,8.88 ,N/A,N/A,CF,1:1.5,12.5,DIO(0.25),0,100,1.60E-04,1.00E-03,N/A,FACE,N/A,772,705,N/A,N/A,-5.66,-3.93,1.6,1.73,N/A,10.1039/C7QM00547D
ITIC,PBDT-TDZ,1.01,14.6,61.2,9.02 ,N/A,N/A,m-Xylene,1:1,N/A,0,0,100,9.66E-05,5.20E-05,N/A,FACE,N/A,780,664,-5.55,-3.41,-5.48,-3.83,1.59,1.65,2.14,10.1002/adma.201703973
IHIC2,FTAZ,0.775,15.7,61.2,7.45 ,3000,N/A,CF,1:1.5,13.5,0,0,100,2.30E-05,1.80E-03,N/A,FACE,N/A,747,682,-5.68,-3.46,-5.69,-3.86,1.66,1.83,N/A,10.1002/adma.201704713
Y6,P2F-EHp,0.86,14.57,61.2,7.67 ,1000,N/A,CF,1:1.2,12,CN(0.1),"AN(110,10)",120,N/A,N/A,N/A,FACE,0.357,920,816,-5.6,-3.55,-5.65,-4.1,1.33,1.55,2.05,10.1007/s11426-019-9457-5
FOIC,PTB7-Th,0.735,24.1,61.1,10.82 ,1500,N/A,CF,1:1.5,10,0,0,130,N/A,N/A,18,FACE,N/A,940,836,N/A,N/A,-5.36,-3.92,1.32,1.44,N/A,10.1002/adma.201705969
NFDTSB,PTB7-Th,0.751,13.55,61.1,6.22 ,N/A,N/A,CF,1:1.2,20,CN(1),0,N/A,N/A,N/A,N/A,EDGE,0.361,886,790,-5.59,-3.53,-5.36,-3.92,1.4,1.44,2.06,10.1039/C7TA10957A
BTA1,P3HT,1.02,5.67,61,3.53 ,N/A,N/A,o-DCB,1:0.6,15,0,"AN(100,10)",N/A,N/A,N/A,N/A,0,N/A,670,610,N/A,-3.13,-5.51,-3.55,1.85,1.96,N/A,10.1002/aenm.201602269
Qx1,P3HT,0.97,4.96,61,2.93 ,600,N/A,o-DCB,1:0.6,N/A,DIO(0.5),"AN(100,10)",N/A,N/A,N/A,N/A,N/A,N/A,712,629,-5.16,-3.11,-5.42,-3.6,1.74,1.82,2.05,10.1021/ACSAMI.8B00216
SiOTIC-4F,PTB7-Th,0.645,22.8,61,8.97 ,N/A,N/A,CF,1:1.5,N/A,CN(2),0,75,9.80E-05,3.30E-04,33.5,FACE,N/A,1060,842,-5.09,-3.34,-5.28,-4.11,1.17,1.17,1.75,10.1002/aenm.201801212
COTIC-4F,PTB7-Th,0.576,21.1,61,7.41 ,N/A,N/A,CB,1:1.5,N/A,CN(2),0,73,N/A,N/A,N/A,FACE,N/A,1120,875,-5.04,-3.35,-5.26,-4.16,1.1,1.1,1.69,10.1002/aenm.201801212
COTIC-4F,PTB7-Th,0.57,20.73,61,7.21 ,N/A,N/A,CB,1:1.5,N/A,CN(2),0,N/A,N/A,N/A,N/A,FACE,N/A,1130,995,N/A,N/A,-5.2,-4.1,1.1,1.1,N/A,10.1021/acsenergylett.9b00721
ITIC-2F,PTPDBDT,0.94,14.8,61,8.49 ,N/A,N/A,CF,1:1,N/A,DIO(0.5),0,65,N/A,N/A,N/A,N/A,N/A,795,715,N/A,N/A,-5.65,-4.09,1.56,1.56,N/A,10.1039/C7QM00025A
ITIC-2Cl,PTPDBDT,0.95,15.3,61,8.87 ,N/A,N/A,CF,1:1,N/A,DIO(0.5),0,65,N/A,N/A,N/A,N/A,N/A,795,720,N/A,N/A,-5.7,-4.14,1.56,1.56,N/A,10.1039/C7QM00025A
ITIC-2I,PTPDBDT,0.94,13.6,61,7.80 ,N/A,N/A,CF,1:1,N/A,DIO(0.5),0,65,N/A,N/A,N/A,N/A,N/A,800,730,N/A,N/A,-5.68,-4.14,1.55,1.54,N/A,10.1039/C7QM00025A
IDIC,PDBT-T1,0.9,14.21,61,7.80 ,N/A,N/A,CF,1:1.3,12,0,0,90,N/A,N/A,9.2,FACE,N/A,765,716,N/A,N/A,-5.69,-3.91,1.62,1.78,N/A,10.1021/jacs.6b00853
FDICTF,PBDB-T,0.94,14.82,61,8.50 ,1700,20,CB,1:1,20,0,0,N/A,N/A,N/A,16.2,BOTH,N/A,760,689,N/A,N/A,-5.43,-3.71,1.63,1.72,N/A,10.1002/adma.201604964
ITTC,HFQx-T,0.88,15.05,61,8.08 ,2800,N/A,CF,1:1,18,0,0,100,8.10E-05,6.00E-05,N/A,N/A,N/A,771,707,N/A,N/A,-5.49,-3.85,1.61,1.64,N/A,10.1039/C7TA02486J
BAF-2HDT,PffBt4T-2OD,0.78,13.63,61,6.49 ,800,20,o-DCB:CB(1:1),1:1.7,27,DIO(3),"VD(20,120)",290,N/A,N/A,N/A,N/A,N/A,575,509,N/A,N/A,-5.69,-3.68,2.16,2.01,N/A,10.1021/acs.jpcc.6b07778
BTA2,P3HT,1.22,5.39,61,4.01 ,N/A,N/A,CB,0.6:1,15,0,"AN(100,10)",N/A,N/A,N/A,N/A,N/A,N/A,620,573,N/A,N/A,-5.43,-3.38,2,2.05,N/A,10.1021/acsmacrolett.7b00097
IDTT-OBH,J71,0.92,14.75,61,8.28 ,N/A,N/A,CF,1:1,10,0,"SVA(CF,120)",N/A,4.09E-05,1.52E-04,N/A,BOTH,N/A,787,733,N/A,N/A,-5.41,-3.86,1.57,1.55,N/A,10.1039/C8TA00764K
ITIC-Th1,FTAZ,0.836,18.96,60.93,9.66 ,3000,N/A,CF,1:1.5,12,0,0,120,N/A,N/A,N/A,FACE,0.35,772,728,N/A,N/A,-5.74,-4.01,1.55,1.73,N/A,10.1021/jacs.6b02004
IEICO,PBDTTT-E-T,0.893,12.1,60.9,6.58 ,N/A,N/A,CB,1:1.5,10,0,0,100,N/A,N/A,N/A,N/A,N/A,925,805,-5.06,-3.3,-5.32,-3.95,1.34,1.37,1.76,10.1002/anie.201610944
Y6,P2F-EHp,0.87,25.36,60.9,13.44 ,1000,N/A,CF,1:1.2,12,DIO(0.1),"AN(110,10)",120,N/A,N/A,N/A,FACE,0.357,920,816,-5.6,-3.55,-5.65,-4.1,1.33,1.55,2.05,10.1007/s11426-019-9457-5
BTP-4Cl,PBDB-T,0.774,25.5,60.9,12.02 ,N/A,N/A,N/A,N/A,N/A,N/A,N/A,N/A,N/A,N/A,N/A,FACE,0.357,910,839,-5.65,-3.63,-5.68,-4.12,1.33,1.56,2.02,10.1038/s41467-019-10351-5
NTIC,PBDB-T,0.926,13.19,60.8,7.43 ,1500,20,CF,1:0.8,9,0,0,100,N/A,N/A,N/A,N/A,N/A,741,694,N/A,N/A,-5.58,-3.76,1.67,1.82,N/A,10.1039/C7TA05809H
NFBDT,PBDB-T,0.872,16.97,60.8,9.00 ,1500,20,CF,1:0.8,9,0,0,100,N/A,N/A,N/A,FACE,N/A,795,731,N/A,N/A,-5.4,-3.83,1.56,1.57,N/A,10.1021/jacs.7b01170
NFBDT,PBDB-T,0.872,16.97,60.8,9.00 ,1500,20,CF,1:0.8,9,0,0,100,8.10E-05,2.19E-04,N/A,FACE,N/A,795,731,N/A,N/A,-5.4,-3.83,1.56,1.57,N/A,10.1021/jacs.7b01170
NFBDT,PBDB-T,0.87,17.35,60.7,9.16 ,1500,20,CF,1:0.8,9,0,"SVA(CF,60)",100,N/A,N/A,N/A,FACE,N/A,795,731,N/A,N/A,-5.4,-3.83,1.56,1.57,N/A,10.1021/jacs.7b01170
NFBDT,PBDB-T,0.825,17.82,60.7,8.92 ,1500,20,CF,1:0.8,9,0,"SVA(CF,120)",100,N/A,N/A,N/A,FACE,N/A,795,731,N/A,N/A,-5.4,-3.83,1.56,1.57,N/A,10.1021/jacs.7b01170
IDTzCR,PTB7-Th,1.04,13.8,60.7,8.71 ,N/A,N/A,CB,1:1,10,CN(1.5),"SVA(CF,60)",100,1.60E-05,3.10E-04,N/A,N/A,N/A,690,616,-5.41,-3.28,-5.46,-3.67,1.79,1.79,2.13,10.1039/C7TC04669C
IT-DM,PBDB-T,0.951,11.21,60.6,6.46 ,3000,N/A,CB,1:1,N/A,DIO(2),"AN(?,30)",100,N/A,N/A,N/A,N/A,N/A,760,692,-5.45,-3.29,-5.56,-3.93,1.63,1.63,2.16,10.1002/adma.201602776
NTIC-F,PBDB-T,0.81,13.73,60.6,6.74 ,1500,20,CF,1:0.8,9,0,"SVA(CF,60)",100,N/A,N/A,N/A,N/A,N/A,748,712,N/A,N/A,-5.52,-3.77,1.66,1.75,N/A,10.1039/C7TA05809H
BT-IC,J61,0.9,14.41,60.6,7.86 ,1500,90,CF,1:1,16,0,0,130,N/A,N/A,N/A,FACE,N/A,850,768,-5.35,N/A,-5.32,-3.85,1.43,1.47,N/A,10.1039/C7EE00844A
IHIC-N,PTB7-Th,0.846,13.5,60.6,6.92 ,1100,N/A,o-DCB,1:1.5,20,DIO(0.5),0,85,2.80E-05,4.30E-04,22.6,FACE,0.362,750,680,N/A,N/A,-5.57,-3.8,1.82,1.77,N/A,10.1021/acs.chemmater.7b04499
pO-ITIC,PTB7-Th,0.8,12.79,60.6,6.20 ,N/A,N/A,o-DCB,1:1.5,N/A,0,0,85,N/A,N/A,N/A,BOTH,0,771,679,-5.37,-3.29,-5.49,-3.71,1.61,1.78,2.08,10.1021/acssuschemeng.7b03606
mO-ITIC,PTB7-Th,0.8,13.91,60.6,6.74 ,N/A,N/A,o-DCB,1:1.3,N/A,0,0,85,N/A,N/A,N/A,FACE,0.355,760,674,-5.37,-3.27,-5.5,-3.74,1.63,1.76,2.1,10.1021/acssuschemeng.7b03606
FpO-ITIC,PTZ-DO,0.92,12.55,60.6,7.00 ,N/A,N/A,o-DCB,1:1,N/A,0,0,85,N/A,N/A,N/A,FACE,0,755,662,-5.47,-3.36,-5.61,-3.72,1.64,1.89,2.11,10.1021/acssuschemeng.7b03606
PTTtID-Cl,PTB7-Th,0.73,20.1,60.6,8.89 ,N/A,N/A,N/A,1:1.6,N/A,N/A,N/A,N/A,N/A,N/A,N/A,N/A,N/A,881,823,N/A,N/A,-5.53,-4.08,1.41,1.45,N/A,10.1002/cssc.201903087
mO-ITIC,PTB7-Th,0.8,13.98,60.5,6.77 ,N/A,N/A,o-DCB,1:1.5,N/A,0,0,85,N/A,N/A,N/A,FACE,0.355,760,674,-5.37,-3.27,-5.5,-3.74,1.63,1.76,2.1,10.1021/acssuschemeng.7b03606
AQx-2,DR3TBDTT,0.81,19.27,60.31,9.41 ,N/A,N/A,CF,N/A,N/A,N/A,N/A,N/A,N/A,N/A,N/A,FACE,N/A,919,830,N/A,N/A,-5.62,-3.88,1.35,1.74,N/A,10.1002/adma.201906324
ITIC,PBDTS-TDZ,1.1,16.81,60.3,11.15 ,N/A,N/A,CB,1:1,N/A,0,0,100,9.66E-05,5.20E-05,N/A,FACE,N/A,780,664,-5.55,-3.41,-5.48,-3.83,1.59,1.65,2.14,10.1002/adma.201703973
IDT-2BR,P3HT,0.85,6.56,60.2,3.36 ,N/A,N/A,o-DCB,1:0.5,25,0,0,80,N/A,N/A,N/A,0,N/A,750,636,N/A,N/A,-5.52,-3.69,1.68,1.83,N/A,10.1039/C5EE02477C
IDIC,PTFBDT-BZS,0.921,14.52,60.2,8.05 ,N/A,N/A,CF,1:1,12,0,0,100,7.50E-04,1.90E-05,50,FACE,2.9,780,722,N/A,N/A,-5.69,-3.91,1.59,1.78,N/A,10.1002/adma.201604155
IHIC2,FTAZ,0.772,15.2,60.2,7.06 ,3000,N/A,CF,1:2,13.5,0,0,100,N/A,N/A,N/A,FACE,N/A,747,682,-5.68,-3.46,-5.69,-3.86,1.66,1.83,N/A,10.1002/adma.201704713
ITIC,PBDTS-TDZ,1.1,16.75,60.1,11.07 ,N/A,N/A,m-Xylene,1:1,N/A,0,0,100,9.66E-05,5.20E-05,N/A,FACE,N/A,780,664,-5.55,-3.41,-5.48,-3.83,1.59,1.65,2.14,10.1002/adma.201703973
ITIC,PBDT-TDZ,1,16.12,60.1,9.69 ,N/A,N/A,o-Xylene,1:1,N/A,PN(0.5),0,150,9.66E-05,5.20E-05,N/A,FACE,N/A,780,664,-5.55,-3.41,-5.48,-3.83,1.59,1.65,2.14,10.1002/adma.201703973
mO-ITIC,PTB7-Th,0.8,14.19,60.1,6.82 ,N/A,N/A,o-DCB,1:1,N/A,0,0,85,4.26E-05,1.40E-04,N/A,FACE,0.355,760,674,-5.37,-3.27,-5.5,-3.74,1.63,1.76,2.1,10.1021/acssuschemeng.7b03606
O-IDTBR,P3HT,0.72,13.9,60,6.00 ,2000,N/A,CB,1:1,24,0,"AN(130,20)",75,4.50E-06,5.00E-04,N/A,FACE,N/A,760,690,N/A,N/A,-5.51,-3.88,1.63,1.63,N/A,10.1038/ncomms11585
ITIC,PBDT-TDZ,1.01,14.7,60,8.91 ,N/A,N/A,o-Xylene,1:1,N/A,DIO(1),0,100,9.66E-05,5.20E-05,N/A,FACE,N/A,780,664,-5.55,-3.41,-5.48,-3.83,1.59,1.65,2.14,10.1002/adma.201703973
CO1-4F,PTB7-Th,0.66,24.17,60,9.57 ,N/A,N/A,CB,1:1,N/A,CN(2),0,N/A,N/A,N/A,N/A,FACE,N/A,1030,920,N/A,N/A,-5.3,-4.1,1.2,1.2,N/A,10.1021/acsenergylett.9b00721
ITIC-SC8,PBDB-ST,0.9,13.55,60,7.32 ,1400,N/A,o-DCB,1:1,8,CBA(0.1),0,80,N/A,N/A,N/A,N/A,N/A,790,719,N/A,N/A,-5.7,-3.9,1.57,1.8,N/A,10.1021/acsami.7b09915
ITIC-SC8,PBDB-ST,0.9,14.43,60,7.79 ,1400,N/A,o-DCB,1:1,8,CBA(0.2),0,80,1.76E-04,1.64E-04,N/A,N/A,N/A,790,719,N/A,N/A,-5.7,-3.9,1.57,1.8,N/A,10.1021/acsami.7b09915
ITIC-SC8,PBDB-ST,0.9,12.36,60,6.67 ,1400,N/A,o-DCB,1:1,8,CBA(0.4),0,80,N/A,N/A,N/A,N/A,N/A,790,719,N/A,N/A,-5.7,-3.9,1.57,1.8,N/A,10.1021/acsami.7b09915
ITIC-SC2C6,PBDB-ST,0.92,14.42,60,7.96 ,1400,N/A,o-DCB,1:1,8,0,0,80,N/A,N/A,N/A,N/A,N/A,790,705,N/A,N/A,-5.74,-3.86,1.57,1.88,N/A,10.1021/acsami.7b09915
FDICTF,PBDB-T,0.94,15.2,60,8.57 ,1700,20,CB,1:1.2,22,0,0,N/A,N/A,N/A,16.2,BOTH,N/A,760,689,N/A,N/A,-5.43,-3.71,1.63,1.72,N/A,10.1002/adma.201604964
FDICTF,PBDB-T,0.94,14.53,60,8.19 ,1700,20,CB,1:1.5,25,0,0,N/A,N/A,N/A,16.2,BOTH,N/A,760,689,N/A,N/A,-5.43,-3.71,1.63,1.72,N/A,10.1002/adma.201604964
IDT-OB,PBDB-T,0.87,16.34,60,8.53 ,N/A,N/A,o-DCB,1:1,N/A,0,0,320,N/A,N/A,N/A,FACE,N/A,747,697,N/A,N/A,-5.77,-3.87,1.66,1.9,N/A,10.1002/adma.201703527
NFDTS,PTB7-Th,0.677,13.77,60,5.59 ,N/A,N/A,CB,1:1,20,0,0,N/A,N/A,N/A,N/A,FACE,0.365,879,810,-5.64,-3.64,-5.36,-3.92,1.41,1.44,2,10.1039/C7TA10957A
IC-1IDT-IC,PBDB-T,0.92,13.39,60,7.39 ,N/A,N/A,CF,1:1,12,0,0,90,1.40E-04,3.40E-05,15,FACE,1.6,729,656,N/A,N/A,-5.91,-3.83,1.7,2.08,N/A,10.1002/aenm.201600854
FRdCN2,PTB7-Th,0.941,13.5,60,7.62 ,1500,N/A,CB,1:1.5,25,0,"AN(N/A,N/A)",120,N/A,N/A,N/A,N/A,N/A,600,561,N/A,N/A,-5.88,-3.81,2.07,2.07,2.07,10.1039/C7CC08440D
CDTBM,PTB7-Th,0.66,11.9,60,4.71 ,2000,30,CB,4:6,20,CN(0.8),0,70,N/A,N/A,N/A,EDGE,0.359,855,701,N/A,N/A,-5.79,-3.9,1.45,1.89,N/A,10.1021/acs.chemmater.6b00131
IDT(TCV)2,PTB7-Th,0.46,9.21,60,2.54 ,1000,40,o-DCB,1:1.2,20,0,0,N/A,N/A,N/A,N/A,BOTH,N/A,688,616,N/A,N/A,-6.04,-4.18,1.86,1.86,N/A,10.1021/acsami.6b15707
BAF-2HDT,PffBt4T-2OD,0.75,13.17,60,5.93 ,800,20,o-DCB:CB(1:1),1:1.3,23,DIO(3),"VD(20,120)",290,N/A,N/A,N/A,N/A,N/A,575,509,N/A,N/A,-5.69,-3.68,2.16,2.01,N/A,10.1021/acs.jpcc.6b07778
BTA2,P3HT,1.22,6.15,60,4.50 ,N/A,N/A,CF,0.6:1,15,DIO(0.8),"AN(100,10)",N/A,3.40E-04,4.90E-04,N/A,N/A,N/A,620,573,N/A,N/A,-5.43,-3.38,2,2.05,N/A,10.1021/acsmacrolett.7b00097
MPU1,SM1,0.95,12.67,60,7.22 ,N/A,N/A,CF,1:1.5,14,0,SVA,N/A,5.36E-05,7.31E-05,N/A,N/A,N/A,N/A,702,N/A,N/A,-5.81,-3.99,N/A,1.82,N/A,10.1002/solr.201900471
DIDIT-C8,PBDB-T,0.94,15.43,59.87,8.68 ,1200,40,o-DCB,1:1.5,10,DIO(0.8),0,N/A,N/A,N/A,N/A,FACE,0.353,757,668,N/A,N/A,-5.5,-3.86,1.64,1.64,N/A,10.1039/C7TA10026D
ITDI,PBDB-T,0.94,13.94,59.78,7.83 ,N/A,N/A,CB,1:1,N/A,DPE(2),0,N/A,3.07E-06,N/A,N/A,N/A,N/A,813,710,N/A,N/A,-5.89,-4.18,1.53,1.71,N/A,10.1021/acsami.7b05417
IHIC2,FTAZ,0.782,14.3,59.6,6.66 ,3000,N/A,CF,1:1,13.5,0,0,100,N/A,N/A,N/A,FACE,N/A,747,682,-5.68,-3.46,-5.69,-3.86,1.66,1.83,N/A,10.1002/adma.201704713
ITIC-Th,PTB7-Th,0.8,12.98,59.5,6.18 ,800,N/A,o-DCB,1:2,20,0,0,120,N/A,N/A,N/A,FACE,0.35,772,705,N/A,N/A,-5.66,-3.93,1.6,1.73,N/A,10.1021/jacs.6b02004
IDTzCR,PTB7-Th,1.04,13.83,59.5,8.56 ,N/A,N/A,CB,1:1,10,CN(1.5),"SVA(CF,90)",100,N/A,N/A,N/A,N/A,N/A,690,616,-5.41,-3.28,-5.46,-3.67,1.79,1.79,2.13,10.1039/C7TC04669C
ITDI,PBDB-T,0.93,13.77,59.43,7.61 ,N/A,N/A,CB,1:1,N/A,DPE(1),0,N/A,N/A,N/A,N/A,N/A,N/A,813,710,N/A,N/A,-5.89,-4.18,1.53,1.71,N/A,10.1021/acsami.7b05417
IDTT-BH,J71,0.88,15.49,59.3,8.08 ,N/A,N/A,CF,1:1.6,13,0,0,N/A,1.63E-04,2.02E-04,N/A,BOTH,N/A,802,733,N/A,N/A,-5.42,-3.86,1.54,1.56,N/A,10.1039/C8TA00764K
IDTT-OBH,PDCBT,0.94,11.47,59.3,6.39 ,N/A,N/A,CF,1:1,10,0,0,N/A,8.18E-05,1.72E-04,N/A,BOTH,N/A,787,733,N/A,N/A,-5.41,-3.86,1.57,1.55,N/A,10.1039/C8TA00764K
FOIC,PTB7-Th,0.735,24.3,59.2,10.57 ,1500,N/A,CF,1:1.5,10,0,0,160,N/A,N/A,18,FACE,N/A,940,836,N/A,N/A,-5.36,-3.92,1.32,1.44,N/A,10.1002/adma.201705969
ITIC,PTB7-Th,0.81,14.21,59.1,6.80 ,1000,N/A,N/A,1:1.3,N/A,0,0,100,1.10E-04,4.30E-05,N/A,N/A,N/A,780,664,-5.55,-3.41,-5.48,-3.83,1.59,1.65,2.14,10.1002/adma.201404317
ITIC,PTB7-Th,0.81,13.11,59.1,6.28 ,1000,N/A,N/A,1:1.5,N/A,0,0,100,N/A,N/A,N/A,N/A,N/A,780,664,-5.55,-3.41,-5.48,-3.83,1.59,1.65,2.14,10.1002/adma.201404317
IEICO-4F,PBDTTT-E-T,0.689,22.3,59.1,9.08 ,N/A,N/A,CB,1:1.5,10,0,0,100,N/A,N/A,N/A,N/A,N/A,1000,875,-5.15,-3.41,-5.44,-4.19,1.24,1.25,1.74,10.1002/anie.201610944
pO-ITIC,PTB7-Th,0.8,14.79,59.1,6.99 ,N/A,N/A,o-DCB,1:1,N/A,0,0,85,3.48E-05,1.63E-04,N/A,BOTH,0,771,679,-5.37,-3.29,-5.49,-3.71,1.61,1.78,2.08,10.1021/acssuschemeng.7b03606
ITDI,PBDB-T,0.94,12.49,59.05,6.93 ,N/A,N/A,CB,1:1,N/A,DPE(3),0,N/A,N/A,N/A,N/A,N/A,N/A,813,710,N/A,N/A,-5.89,-4.18,1.53,1.71,N/A,10.1021/acsami.7b05417
COTIC-4F,PTB7-Th,0.577,18.7,59,6.37 ,N/A,N/A,CF,1:1.5,N/A,CN(2),0,73,N/A,N/A,N/A,FACE,N/A,1120,875,-5.04,-3.35,-5.26,-4.16,1.1,1.1,1.69,10.1002/aenm.201801212
COTIC-4F,PTB7-Th,0.55,20.46,59,6.64 ,N/A,N/A,CB,1:1.5,N/A,DIO(1),0,N/A,N/A,N/A,N/A,FACE,N/A,1130,995,N/A,N/A,-5.2,-4.1,1.1,1.1,N/A,10.1021/acsenergylett.9b00721
COTIC-4F,PTB7-Th,0.57,19.84,59,6.67 ,N/A,N/A,CB,1:2,N/A,CN(2),0,N/A,N/A,N/A,N/A,FACE,N/A,1130,995,N/A,N/A,-5.2,-4.1,1.1,1.1,N/A,10.1021/acsenergylett.9b00721
CTIC-4F,PTB7-Th,0.72,22.11,59,9.39 ,N/A,N/A,CB,1:1,N/A,CN(2),0,N/A,N/A,N/A,N/A,FACE,N/A,950,830,N/A,N/A,-5.4,-4,1.3,1.4,N/A,10.1021/acsenergylett.9b00721
ITIC-SC6,PBDB-ST,0.91,13.03,59,7.00 ,1400,N/A,o-DCB,1:1,8,CBA(0.4),0,80,N/A,N/A,N/A,N/A,N/A,790,713,N/A,N/A,-5.68,-3.91,1.57,1.77,N/A,10.1021/acsami.7b09915
ITIC-SC8,PBDB-ST,0.89,12.03,59,6.32 ,1400,N/A,o-DCB,1:1,8,CBA(0.5),0,80,N/A,N/A,N/A,N/A,N/A,790,719,N/A,N/A,-5.7,-3.9,1.57,1.8,N/A,10.1021/acsami.7b09915
IEIC,PffT2-FTAZ-2DT,0.998,12.2,59,7.18 ,1350,N/A,CB,1:1.5,6,0,"AN(90,5)",80,1.90E-04,2.10E-04,"(8.4,4)",FACE,N/A,790,722,-5.25,-3.29,-5.42,-3.82,1.57,1.6,1.96,10.1002/adma.201502775
ITIC,PTPDBDT,1.04,9.1,59,5.58 ,N/A,N/A,CF,1:1,N/A,DIO(0.5),"AN(150,30)",65,N/A,N/A,N/A,N/A,N/A,780,710,N/A,N/A,-5.61,-4.02,1.59,1.59,N/A,10.1039/C7QM00025A
IC-1IDT-IC,PBDB-T,0.91,12.97,59,6.96 ,N/A,N/A,CF,1.2:1,12,0,0,90,N/A,N/A,15,FACE,1.6,729,656,N/A,N/A,-5.91,-3.83,1.7,2.08,N/A,10.1002/aenm.201600854
IDTT(TCV)2,PTB7-Th,0.6,9.66,59,3.42 ,1000,40,o-DCB,1:1.2,20,0,0,N/A,N/A,N/A,N/A,BOTH,N/A,817,713,N/A,N/A,-5.58,-4.06,1.52,1.52,N/A,10.1021/acsami.6b15707
BAF-2HDT,PffBt4T-2OD,0.73,11.67,59,5.03 ,800,20,o-DCB:CB(1:1),1:1,20,DIO(3),"VD(20,120)",290,N/A,N/A,N/A,N/A,N/A,575,509,N/A,N/A,-5.69,-3.68,2.16,2.01,N/A,10.1021/acs.jpcc.6b07778
ITCC,PBDB-T,1.02,14.8,59,8.91 ,N/A,N/A,CB,1:1,20,0,"AN(150,15)",110,N/A,N/A,N/A,FACE,0.383,742,670,-5.419,-3.231,-5.47,-3.76,1.59,1.71,2.188,10.1002/adma.201700254
NTIC-F,PBDB-T,0.811,13.61,58.9,6.50 ,1500,20,CF,1:0.8,9,0,0,100,N/A,N/A,N/A,N/A,N/A,748,712,N/A,N/A,-5.52,-3.77,1.66,1.75,N/A,10.1039/C7TA05809H
NFBDT,PDCBT,0.926,13.68,58.9,7.46 ,1500,20,CF,1:0.8,9,0,0,100,N/A,N/A,N/A,FACE,N/A,795,731,N/A,N/A,-5.4,-3.83,1.56,1.57,N/A,10.1021/jacs.7b01170
pO-ITIC,PTB7-Th,0.8,14.56,58.8,6.85 ,N/A,N/A,o-DCB,1:1.3,N/A,0,0,85,N/A,N/A,N/A,BOTH,0,771,679,-5.37,-3.29,-5.49,-3.71,1.61,1.78,2.08,10.1021/acssuschemeng.7b03606
Y6,PM6,0.84,25.14,58.8,12.42 ,N/A,N/A,CF,1:1.2,16,CN(0.5),"AN(110,10)",250,3.56E-03,1.65E-04,N/A,FACE,0.357,920,816,-5.6,-3.55,-5.65,-4.1,1.33,1.55,2.05,10.1016/j.joule.2019.01.004
IDTT-OBH,J71,0.93,11.46,58.7,6.26 ,N/A,N/A,CF,1:0.8,10,0,"SVA(CF,120)",N/A,N/A,N/A,N/A,BOTH,N/A,787,733,N/A,N/A,-5.41,-3.86,1.57,1.55,N/A,10.1039/C8TA00764K
IDT2Se,PBDB-T,0.88,17.2,58.6,8.87 ,N/A,60,CB,1:1,20,0,"SVA(CF,120)",110,N/A,N/A,N/A,FACE,N/A,855,747,-5.25,-3.3,-5.41,-3.87,1.45,1.54,1.95,10.1039/C8TA00783G
IDT-IC,J61,0.9,12.93,58.48,6.81 ,2800,N/A,CF,1:1,N/A,0,0,120,2.03E-04,3.24E-03,N/A,N/A,N/A,720,681,N/A,N/A,-5.61,-3.88,1.72,1.73,N/A,10.1039/C7TA07049G
ITDI,PBDB-T,0.93,13.02,58.42,7.07 ,N/A,N/A,CB,1:1,N/A,0,"AN(140,10)",N/A,N/A,N/A,N/A,N/A,N/A,813,710,N/A,N/A,-5.89,-4.18,1.53,1.71,N/A,10.1021/acsami.7b05417
NFBDT,PBDB-T,0.861,17.17,58.4,8.63 ,1500,20,CF,1:0.8,9,0,"SVA(DCM,60)",100,N/A,N/A,N/A,FACE,N/A,795,731,N/A,N/A,-5.4,-3.83,1.56,1.57,N/A,10.1021/jacs.7b01170
NFDTSB,PTB7-Th,0.752,18.71,58.4,8.22 ,N/A,N/A,CF,1:0.8,20,0,0,N/A,N/A,N/A,N/A,EDGE,0.361,886,790,-5.59,-3.53,-5.36,-3.92,1.4,1.44,2.06,10.1039/C7TA10957A
FRdCN2,PTB7-Th,0.939,13.1,58.4,7.18 ,1500,N/A,CB,1:1.5,25,0,0,120,N/A,N/A,N/A,N/A,N/A,600,561,N/A,N/A,-5.88,-3.81,2.07,2.07,2.07,10.1039/C7CC08440D
DIDIT-C8,PBDB-T,0.94,15.23,58.32,8.35 ,1200,40,o-DCB,1:1.5,10,DIO(0.9),0,N/A,N/A,N/A,N/A,FACE,0.353,757,668,N/A,N/A,-5.5,-3.86,1.64,1.64,N/A,10.1039/C7TA10026D
NFBDT-Me,PBDB-T,0.897,15.26,58.2,7.97 ,1500,20,CF,1:0.8,8,0,0,100,N/A,N/A,N/A,N/A,N/A,786,725,-5.35,-3.29,-5.4,-3.78,1.58,1.62,N/A,10.1016/j.dyepig.2018.03.061
NFDTSB,PTB7-Th,0.765,17.07,58.2,7.60 ,N/A,N/A,CF,1:1.2,20,DIO(1),0,N/A,N/A,N/A,N/A,EDGE,0.361,886,790,-5.59,-3.53,-5.36,-3.92,1.4,1.44,2.06,10.1039/C7TA10957A
Y6,PM6,0.84,25.72,58.2,12.57 ,N/A,N/A,CF,1:1.2,16,CN(0.5),"AN(110,10)",300,2.73E-03,N/A,N/A,FACE,0.357,920,816,-5.6,-3.55,-5.65,-4.1,1.33,1.55,2.05,10.1016/j.joule.2019.01.004
ITIC,PBDT-TDZ,1.02,15.91,58.1,9.43 ,N/A,N/A,o-Xylene,1:1,N/A,0,0,100,9.66E-05,5.20E-05,N/A,FACE,N/A,780,664,-5.55,-3.41,-5.48,-3.83,1.59,1.65,2.14,10.1002/adma.201703973
DIDIT-C8,PBDB-T,0.91,15.62,58.1,8.26 ,1200,40,o-DCB,1:1.5,10,DIO(0.5),0,N/A,N/A,N/A,N/A,FACE,0.353,757,668,N/A,N/A,-5.5,-3.86,1.64,1.64,N/A,10.1039/C7TA10026D
IDTT-BH,PDCBT,0.83,16.67,58.1,8.04 ,N/A,N/A,CF,1:1,10,0,"AN(160,10)",N/A,N/A,N/A,N/A,BOTH,N/A,802,733,N/A,N/A,-5.42,-3.86,1.54,1.56,N/A,10.1039/C8TA00764K
ITDI,PBDB-T,0.93,13.55,58.04,7.31 ,N/A,N/A,CB,1:1,N/A,0,"AN(120,10)",N/A,N/A,N/A,N/A,N/A,N/A,813,710,N/A,N/A,-5.89,-4.18,1.53,1.71,N/A,10.1021/acsami.7b05417
FBR,P3HT,0.85,5.44,58,2.68 ,5000,N/A,CB,1:1,16,0,"AN(110,15)",80,N/A,N/A,N/A,N/A,N/A,600,509,N/A,N/A,-5.7,-3.57,2.14,2.14,N/A,10.1021/JA5110602
Qx1,P3HT,0.96,6.02,58,3.35 ,600,N/A,o-DCB,1:0.6,N/A,DIO(0.2),"AN(100,10)",N/A,N/A,N/A,N/A,N/A,N/A,712,629,-5.16,-3.11,-5.42,-3.6,1.74,1.82,2.05,10.1021/ACSAMI.8B00216
Qx1,P3HT,1,5.43,58,3.15 ,600,N/A,o-DCB,1:0.6,N/A,DIO(0.8),"AN(100,10)",N/A,N/A,N/A,N/A,N/A,N/A,712,629,-5.16,-3.11,-5.42,-3.6,1.74,1.82,2.05,10.1021/ACSAMI.8B00216
DTNR,PTB7-Th,1.07,15.01,58,9.32 ,2300,60,CB,1:1.5,20,CN(1),0,90,2.45E-05,1.84E-05,1.87,FACE,1.51,720,650,N/A,N/A,-5.67,-3.75,1.72,1.92,N/A,10.1021/ACS.CHEMMATER.7B03770
DTNR,PTB7-Th,1.07,14.62,58,9.07 ,2300,60,CB,1:1.5,20,CN(1.5),0,90,N/A,N/A,N/A,FACE,N/A,720,650,N/A,N/A,-5.67,-3.75,1.72,1.92,N/A,10.1021/ACS.CHEMMATER.7B03770
ITDI,PBDB-T,0.93,13.46,58,7.26 ,N/A,N/A,CB,1:1,N/A,DIO(1),0,N/A,N/A,N/A,N/A,N/A,N/A,813,710,N/A,N/A,-5.89,-4.18,1.53,1.71,N/A,10.1021/acsami.7b05417
SiOTIC-4F,PTB7-Th,0.65,21.3,58,8.03 ,N/A,N/A,CB,1:1.5,N/A,CN(2),0,75,N/A,N/A,N/A,FACE,N/A,1060,842,-5.09,-3.34,-5.28,-4.11,1.17,1.17,1.75,10.1002/aenm.201801212
ITIC-SC6,PBDB-ST,0.9,13.92,58,7.27 ,1400,N/A,o-DCB,1:1,8,CBA(0.1),0,80,1.34E-04,1.25E-04,N/A,N/A,N/A,790,713,N/A,N/A,-5.68,-3.91,1.57,1.77,N/A,10.1021/acsami.7b09915
ITIC-SC2C6,PBDB-ST,0.9,13.79,58,7.20 ,1400,N/A,o-DCB,1:1.5,8,0,0,80,N/A,N/A,N/A,N/A,N/A,790,705,N/A,N/A,-5.74,-3.86,1.57,1.88,N/A,10.1021/acsami.7b09915
IEICO,PBDTTT-E-T,0.82,17.7,58,8.42 ,N/A,N/A,CB,1:1.5,10,DIO(2),"AN(100,10)",95,4.60E-04,1.50E-03,N/A,N/A,N/A,925,805,-5.06,-3.3,-5.32,-3.95,1.34,1.37,1.76,10.1002/adma.201602642
ITIC,PTPDBDT,1.04,10.6,58,6.39 ,N/A,N/A,CF,1:1,N/A,DIO(0.5),0,65,N/A,N/A,N/A,N/A,N/A,780,710,N/A,N/A,-5.61,-4.02,1.59,1.59,N/A,10.1039/C7QM00025A
NFBDT,PTB7-Th,0.8,14.59,58,6.77 ,N/A,N/A,CF,1:1.6,13,0,0,N/A,N/A,N/A,N/A,N/A,N/A,795,731,N/A,N/A,-5.43,-3.88,1.56,1.55,N/A,10.1002/adma.201707508
IT-O1,PBDB-T,0.92,18.17,58,9.70 ,3000,N/A,CB,1:1,20,DIO(0.5),"AN(150,30)",300,N/A,N/A,N/A,FACE,0.344,780,706,-5.42,-3.31,-5.49,-3.6,1.59,1.89,N/A,10.1002/aenm.201700183
IC-1IDT-IC,PBDB-T,0.93,13.11,58,7.07 ,N/A,N/A,CF,1:1.3,12,0,0,90,N/A,N/A,15,FACE,1.6,729,656,N/A,N/A,-5.91,-3.83,1.7,2.08,N/A,10.1002/aenm.201600854
IDTT(TCV)2,PTB7-Th,0.59,9.45,58,3.23 ,1000,40,o-DCB,1:1.2,20,DPE(1),0,N/A,N/A,N/A,N/A,BOTH,N/A,817,713,N/A,N/A,-5.58,-4.06,1.52,1.52,N/A,10.1021/acsami.6b15707
IDTN,PBDB-TF,0.913,17.86,58,9.46 ,2500,N/A,CF,1.3:1,28,DIO(0.5),"AN(100,10)",380,N/A,N/A,N/A,FACE,0.353,780,739,-5.58,-3.42,-5.79,-3.98,1.59,1.81,2.16,10.1002/adma.201704051
ITIC,PBDT-TDZ,1.02,16.05,57.9,9.48 ,N/A,N/A,CB,1:1,N/A,0,0,100,9.66E-05,5.20E-05,N/A,FACE,N/A,780,664,-5.55,-3.41,-5.48,-3.83,1.59,1.65,2.14,10.1002/adma.201703973
NFBDT,PTB7-Th,0.804,14.59,57.9,6.79 ,1500,20,CF,1:0.8,9,0,0,100,N/A,N/A,N/A,FACE,N/A,795,731,N/A,N/A,-5.4,-3.83,1.56,1.57,N/A,10.1021/jacs.7b01170
INIC,FTAZ,0.957,13.51,57.9,7.49 ,3000,N/A,CF,1:1.5,12.5,DIO(0.25),0,100,2.30E-05,3.00E-04,15.6,FACE,N/A,706,692,N/A,N/A,-5.45,-3.88,1.57,1.57,N/A,10.1021/jacs.6b12755
FRD2,PTB7-Th,0.835,13.3,57.8,6.42 ,2000,N/A,CB,1:1.5,25,0,0,150,N/A,N/A,N/A,N/A,N/A,620,509,N/A,N/A,-5.67,-3.58,2.09,2.09,N/A,10.1039/C7CC08237A
FpO-ITIC,PTB7-Th,0.78,11.77,57.8,5.31 ,N/A,N/A,o-DCB,1:1.3,N/A,0,0,85,N/A,N/A,N/A,FACE,0,755,662,-5.47,-3.36,-5.61,-3.72,1.64,1.89,2.11,10.1021/acssuschemeng.7b03606
BTP-4Cl,PBDB-TF,0.854,27.2,57.8,13.43 ,N/A,N/A,CB,1:1,20,CN(0.5),"AN(100,10)",300,N/A,N/A,N/A,FACE,0.357,910,839,-5.65,-3.63,-5.68,-4.12,1.33,1.56,2.02,10.1038/s41467-019-10351-5
IDTT-OBH,J71,0.93,13.19,57.8,7.09 ,N/A,N/A,CF,1:1,10,0,"SVA(CF,80)",N/A,N/A,N/A,N/A,BOTH,N/A,787,733,N/A,N/A,-5.41,-3.86,1.57,1.55,N/A,10.1039/C8TA00764K
IDTT-OBH,PDCBT,0.94,12.32,57.8,6.69 ,N/A,N/A,CF,1:1.2,11,0,0,N/A,8.18E-05,1.72E-04,N/A,BOTH,N/A,787,733,N/A,N/A,-5.41,-3.86,1.57,1.55,N/A,10.1039/C8TA00764K
IDTT-OBH,J71,0.92,13.61,57.7,7.22 ,N/A,N/A,CF,1:1,10,0,"SVA(CF,100)",N/A,N/A,N/A,N/A,BOTH,N/A,787,733,N/A,N/A,-5.41,-3.86,1.57,1.55,N/A,10.1039/C8TA00764K
IDTC,PBDB-T,0.897,15.57,57.7,8.06 ,3000,N/A,CF,1:1.5,N/A,0,"AN(160,2)",100,N/A,N/A,N/A,N/A,N/A,821,727,N/A,N/A,-5.29,-3.37,1.51,1.92,N/A,10.1021/acsami.7b10275
A2,PTB7-Th,0.71,17.57,57.65,7.19 ,N/A,N/A,o-DCB,1:2,20,0,0,N/A,N/A,N/A,N/A,N/A,N/A,909,770,-5.25,-3.7,-5.7,-3.78,1.36,1.92,1.55,10.1039/C8TA00704G
ITIC,PBDT-TDZ,1.01,14.66,57.6,8.53 ,N/A,N/A,p-Xylene,1:1,N/A,0,0,100,9.66E-05,5.20E-05,N/A,FACE,N/A,780,664,-5.55,-3.41,-5.48,-3.83,1.59,1.65,2.14,10.1002/adma.201703973
IHIC-N,PTB7-Th,0.832,14.1,57.5,6.75 ,1100,N/A,o-DCB,1:1.5,20,0,0,85,N/A,N/A,22.6,FACE,0.362,750,680,N/A,N/A,-5.57,-3.8,1.82,1.77,N/A,10.1021/acs.chemmater.7b04499
FOIC,PTB7-Th,0.733,24.5,57.4,10.31 ,1500,N/A,CF,1:1.5,10,0,0,200,N/A,N/A,18,FACE,N/A,940,836,N/A,N/A,-5.36,-3.92,1.32,1.44,N/A,10.1002/adma.201705969
IDT-IC,J61,0.88,13.7,57.3,6.91 ,2800,N/A,CF,1:1,N/A,0,"AN(160,2)",120,1.60E-04,4.85E-04,N/A,N/A,N/A,720,681,N/A,N/A,-5.61,-3.88,1.72,1.73,N/A,10.1039/C7TA07049G
ITIC,PBDTS-TDZ,1.08,16.37,57.2,10.11 ,N/A,N/A,o-Xylene,1:1,N/A,0,0,150,9.66E-05,5.20E-05,N/A,FACE,N/A,780,664,-5.55,-3.41,-5.48,-3.83,1.59,1.65,2.14,10.1002/adma.201703973
NFDTSB,PTB7-Th,0.728,20.44,57.2,8.51 ,N/A,N/A,CF,1:1.5,20,0,0,N/A,N/A,N/A,N/A,EDGE,0.361,886,790,-5.59,-3.53,-5.36,-3.92,1.4,1.44,2.06,10.1039/C7TA10957A
A2,PTB7-Th,0.7,16.93,57.18,6.78 ,N/A,N/A,o-DCB,1:2,20,DIO(1.5),0,N/A,N/A,N/A,N/A,N/A,N/A,909,770,-5.25,-3.7,-5.7,-3.78,1.36,1.92,1.55,10.1039/C8TA00704G
ITIC,PBDTS-TDZ,1.09,15.25,57.1,9.49 ,N/A,N/A,TMB,1:1,N/A,0,0,100,9.66E-05,5.20E-05,N/A,FACE,N/A,780,664,-5.55,-3.41,-5.48,-3.83,1.59,1.65,2.14,10.1002/adma.201703973
FBR,P3HT,0.82,7.18,57,3.36 ,5000,N/A,CF:DCB(90:10),1:1,16,0,"AN(110,15)",80,N/A,N/A,N/A,N/A,N/A,600,509,N/A,N/A,-5.7,-3.57,2.14,2.14,N/A,10.1021/JA5110602
FBR,P3HT,0.81,7.07,57,3.26 ,5000,N/A,CF:DCB(80:20),1:0.8,16,0,"AN(110,15)",80,N/A,N/A,N/A,N/A,N/A,600,509,N/A,N/A,-5.7,-3.57,2.14,2.14,N/A,10.1021/JA5110602
FBR,P3HT,0.75,5.98,57,2.56 ,5000,N/A,CB,1:1,16,DIO,"AN(110,15)",80,N/A,N/A,N/A,N/A,N/A,600,509,N/A,N/A,-5.7,-3.57,2.14,2.14,N/A,10.1021/JA5110602
DTNR,PTB7-Th,1.07,14.66,57,8.94 ,2300,60,CB,1:1.5,20,CN(0.5),0,90,N/A,N/A,N/A,FACE,N/A,720,650,N/A,N/A,-5.67,-3.75,1.72,1.92,N/A,10.1021/ACS.CHEMMATER.7B03770
ITIC,PBDTTPD-HT,0.96,14.06,57,7.69 ,N/A,N/A,CF,1:1.4,N/A,0,0,110,N/A,N/A,N/A,FACE,0.369,780,664,-5.55,-3.41,-5.48,-3.83,1.59,1.65,2.14,10.1021/acsami.7b09757
IOTIC-2F,PTB7-Th,0.801,20.3,57,9.27 ,N/A,N/A,CB,1:1.5,N/A,0,0,90,N/A,N/A,N/A,FACE,N/A,947,839,-5.83,-2.6,-5.34,-4.06,1.31,1.28,3.23,10.1002/aenm.201801209
ITIC-SC6,PBDB-ST,0.89,12.31,57,6.24 ,1400,N/A,o-DCB,1:1,8,CBA(0.5),0,80,N/A,N/A,N/A,N/A,N/A,790,713,N/A,N/A,-5.68,-3.91,1.57,1.77,N/A,10.1021/acsami.7b09915
ITIC-SC8,PBDB-ST,0.89,13.97,57,7.09 ,1400,N/A,o-DCB,1:1,8,0,0,80,N/A,N/A,N/A,N/A,N/A,790,719,N/A,N/A,-5.7,-3.9,1.57,1.8,N/A,10.1021/acsami.7b09915
ITIC-OE,PBDB-T,0.85,13.2,57,6.40 ,N/A,N/A,CB,1:1.3,N/A,DIO(0.5),"AN(120,10)",100,N/A,N/A,N/A,0,0,789,718,N/A,N/A,-5.67,-4.03,1.57,1.64,N/A,10.1039/C7TA10136H
IT-OM-3,PBDB-T,0.96,16.79,57,9.19 ,3000,N/A,CB,1:1,20,DIO(0.5),"AN(150,30)",255,N/A,N/A,N/A,FACE,0.346,756,686,-5.45,-3.25,-5.52,-3.8,1.64,1.72,N/A,10.1002/aenm.201700183
IDTT-T,PTB7-Th,1.015,15.7,57,9.08 ,3000,40,CB,1:2,25,0,0,N/A,3.98E-03,5.19E-03,N/A,BOTH,N/A,680,625,N/A,N/A,-5.51,-3.51,1.82,2,N/A,10.1021/acsenergylett.8b00366
BAF-2HDT,PffBt4T-2OD,0.75,12.51,57,5.35 ,800,20,o-DCB:CB(1:1),1:1.5,25,DIO(2),"VD(20,120)",290,N/A,N/A,N/A,N/A,N/A,575,509,N/A,N/A,-5.69,-3.68,2.16,2.01,N/A,10.1021/acs.jpcc.6b07778
IEICO-4F,J52,0.704,20.48,56.9,8.20 ,N/A,N/A,CB,1:1.3,24,0,"AN(130,10)",85,1.35E-04,1.11E-04,25.8,N/A,N/A,1000,875,-5.15,-3.41,-5.44,-4.19,1.24,1.25,1.74,10.1021/acsenergylett.8b00627
ITIC,PTB7-Th,0.81,14.31,56.8,6.58 ,1000,N/A,N/A,1:1,N/A,0,0,100,N/A,N/A,N/A,N/A,N/A,780,664,-5.55,-3.41,-5.48,-3.83,1.59,1.65,2.14,10.1002/adma.201404317
A1,PTB7-Th,0.9,7.86,56.78,4.02 ,N/A,N/A,o-DCB,1.5:1,20,0,0,N/A,N/A,N/A,N/A,N/A,N/A,884,785,-5.17,-3.59,-5.66,-3.7,1.4,1.96,1.58,10.1039/C8TA00704G
FpO-ITIC,PTB7-Th,0.78,12.99,56.7,5.74 ,N/A,N/A,o-DCB,1:1,N/A,0,0,85,8.56E-06,1.57E-04,N/A,FACE,0,755,662,-5.47,-3.36,-5.61,-3.72,1.64,1.89,2.11,10.1021/acssuschemeng.7b03606
ITIC,PBDT-TDZ,0.99,13.8,56.6,7.73 ,N/A,N/A,Toluene,1:1,N/A,0,0,100,9.66E-05,5.20E-05,N/A,FACE,N/A,780,664,-5.55,-3.41,-5.48,-3.83,1.59,1.65,2.14,10.1002/adma.201703973
DIDIT-C8,PBDB-T,0.92,14.65,56.56,7.62 ,1200,40,o-DCB,1:1.5,10,0,0,N/A,1.00E-05,2.03E-05,N/A,FACE,0.353,757,668,N/A,N/A,-5.5,-3.86,1.64,1.64,N/A,10.1039/C7TA10026D
ITIC-Th,PTB7-Th,0.8,15.1,56.5,6.83 ,800,N/A,o-DCB,1:1,20,0,0,120,N/A,N/A,N/A,FACE,0.35,772,705,N/A,N/A,-5.66,-3.93,1.6,1.73,N/A,10.1021/jacs.6b02004
IEICO-4F,J52,0.704,19.55,56.3,7.75 ,N/A,N/A,CB,1:1.3,24,0,0,85,3.72E-05,9.17E-05,25.8,N/A,N/A,1000,875,-5.15,-3.41,-5.44,-4.19,1.24,1.25,1.74,10.1021/acsenergylett.8b00627
DTCC-IC,PTB7-Th,0.95,11.23,56.2,6.00 ,2000,30,CF,1:1,13,CN(1),"AN(100,5)",N/A,1.86E-03,1.07E-03,N/A,N/A,N/A,778,731,N/A,N/A,-5.5,-3.87,1.59,1.63,N/A,10.1039/C7TA01143A
IHIC-N,PTB7-Th,0.857,11.6,56.2,5.59 ,1100,N/A,o-DCB,1:1.5,20,DIO(1),0,85,N/A,N/A,22.6,FACE,0.362,750,680,N/A,N/A,-5.57,-3.8,1.82,1.77,N/A,10.1021/acs.chemmater.7b04499
FDNCTF,PTB7-Th,0.816,15.02,56.2,6.89 ,1500,20,CB,1:0.8,19.8,DIO(0.5),0,N/A,N/A,N/A,20,FACE,N/A,774,714,N/A,N/A,-5.42,-3.73,1.6,1.69,N/A,10.1021/acs.chemmater.7b02811
ITIC,PBDT-TDZ,1,14.03,56.1,7.87 ,N/A,N/A,o-Xylene,1:1,N/A,PN(0.5),0,200,9.66E-05,5.20E-05,N/A,FACE,N/A,780,664,-5.55,-3.41,-5.48,-3.83,1.59,1.65,2.14,10.1002/adma.201703973
IDIC,PTB7-Th,0.806,10.9,56.1,4.93 ,N/A,N/A,CF,1:1,12,0,0,100,1.70E-04,2.10E-05,N/A,FACE,N/A,780,722,N/A,N/A,-5.69,-3.91,1.59,1.78,N/A,10.1002/adma.201604155
FTB,PSEHTT,1.06 ,4.77 ,56,2.83 ,N/A,N/A,CB,1:2,10,0,"AN(140,10)",75,N/A,N/A,N/A,N/A,N/A,574,525,N/A,N/A,-5.66,-3.5,2.16,2.16,N/A,10.1039/C7CC09123K
ITCC,PBDB-T,1.02,14.2,56,8.11 ,N/A,N/A,CB,1.5:1,16.7,0,"AN(150,15)",110,N/A,N/A,N/A,FACE,0.383,742,670,-5.419,-3.231,-5.47,-3.76,1.59,1.71,2.188,10.1002/adma.201700254
BTA1,P3HT,1.05,7.87,56,4.63 ,N/A,N/A,CF,1:0.6,15,0,"AN(100,10)",N/A,1.60E-05,1.10E-06,N/A,0,N/A,670,610,N/A,-3.13,-5.51,-3.55,1.85,1.96,N/A,10.1002/aenm.201602269
Qx1,P3HT,0.99,5.79,56,3.21 ,600,N/A,o-DCB,1:0.6,N/A,DIO(1),"AN(100,10)",N/A,N/A,N/A,N/A,N/A,N/A,712,629,-5.16,-3.11,-5.42,-3.6,1.74,1.82,2.05,10.1021/ACSAMI.8B00216
IOTIC-2F,PTB7-Th,0.776,19.9,56,8.65 ,N/A,N/A,CB,1:1.5,N/A,DIO(1),0,90,N/A,N/A,N/A,FACE,N/A,947,839,-5.83,-2.6,-5.34,-4.06,1.31,1.28,3.23,10.1002/aenm.201801209
ITOTIC-2F,PTB7-Th,0.77,2.6,56,1.12 ,N/A,N/A,CB,1:1.5,N/A,DIO(2),0,85,N/A,N/A,N/A,FACE,N/A,940,809,-5.73,-2.61,-5.22,-4.11,1.32,1.11,3.12,10.1002/aenm.201801209
COTIC-4F,PTB7-Th,0.575,19.6,56,6.31 ,N/A,N/A,CB,1:1.5,N/A,0,0,73,N/A,N/A,N/A,FACE,N/A,1120,875,-5.04,-3.35,-5.26,-4.16,1.1,1.1,1.69,10.1002/aenm.201801212
COTIC-4F,PTB7-Th,0.566,20.5,56,6.50 ,N/A,N/A,CB,1:1.5,N/A,DIO(2),0,73,8.50E-05,2.10E-04,29,FACE,N/A,1120,875,-5.04,-3.35,-5.26,-4.16,1.1,1.1,1.69,10.1002/aenm.201801212
CO1-4F,PTB7-Th,0.63,24.13,56,8.51 ,N/A,N/A,CB,1:1.5,N/A,0,0,N/A,N/A,N/A,N/A,FACE,N/A,1030,920,N/A,N/A,-5.3,-4.1,1.2,1.2,N/A,10.1021/acsenergylett.9b00721
ITIC-SC6,PBDB-ST,0.9,13.95,56,7.03 ,1400,N/A,o-DCB,1:1,8,CBA(0.2),0,80,N/A,N/A,N/A,N/A,N/A,790,713,N/A,N/A,-5.68,-3.91,1.57,1.77,N/A,10.1021/acsami.7b09915
IEIC,PffT2-FTAZ-2DT,0.999,12.4,56,6.94 ,1350,N/A,CB,1:2,6,0,"AN(90,5)",80,N/A,N/A,N/A,FACE,N/A,790,722,-5.25,-3.29,-5.42,-3.82,1.57,1.6,1.96,10.1002/adma.201502775
IEIC,PffT2-FTAZ-2DT,1,12.2,56,6.83 ,1350,N/A,CB,1:1.5,6,0,"AN(90,5)",80,N/A,N/A,N/A,FACE,N/A,790,722,-5.25,-3.29,-5.42,-3.82,1.57,1.6,1.96,10.1002/adma.201502775
IEICO,PBDTTT-E-T,0.81,16.4,56,7.44 ,N/A,N/A,CB,1:1.5,10,DIO(3),"AN(100,10)",95,N/A,N/A,N/A,N/A,N/A,925,805,-5.06,-3.3,-5.32,-3.95,1.34,1.37,1.76,10.1002/adma.201602642
