Repository: bWluZw/DesignOfOsc

File: AutoML/csv/dataset.csv (part 4 of 6)
BTP-4Cl,J52-2F,0.797,25.8,70,14.39 ,N/A,N/A,N/A,N/A,N/A,N/A,N/A,N/A,N/A,N/A,N/A,FACE,0.357,910,839,-5.65,-3.63,-5.68,-4.12,1.33,1.56,2.02,10.1038/s41467-019-10351-5
ATT-1,P3HT,0.87,16.48,70,10.04 ,N/A,N/A,o-DCB,1:1.5,10,DIO(1),0,130,2.40E-04,5.13E-04,10.2,BOTH,0.358,805,736,-5.1,-3.04,-5.5,-3.63,1.54,1.87,1.87,10.1021/jacs.6b08523
ITTC,HFQx-T,0.89,15.45,70,9.63 ,2800,N/A,CF,1.5:1,18,0,"AN(130,10)",100,N/A,N/A,N/A,N/A,N/A,771,707,N/A,N/A,-5.49,-3.85,1.61,1.64,N/A,10.1039/C7TA02486J
IDTN,PBDB-TF,0.921,17.60,70,11.35 ,2500,N/A,CF,1.3:1,18,DIO(0.5),"AN(100,10)",205,N/A,N/A,N/A,FACE,0.353,780,739,-5.58,-3.42,-5.79,-3.98,1.59,1.81,2.16,10.1002/adma.201704051
NFBDT-Me,PBDB-T,0.889,15.05,56,7.49 ,1500,20,CF,1:1,8,0,0,100,N/A,N/A,N/A,N/A,N/A,786,725,-5.35,-3.29,-5.4,-3.78,1.58,1.62,N/A,10.1016/j.dyepig.2018.03.061
IT-OM-4,PBDB-T,0.96,14.69,56,7.90 ,3000,N/A,CB,1:1,20,DIO(0.5),"AN(150,30)",105,4.33E-05,4.53E-04,N/A,FACE,0.352,761,688,-5.4,-3.26,-5.49,-3.81,1.63,1.68,N/A,10.1002/aenm.201700183
BAF-4CN,PffBT4T-2OD,0.761,14.47,56,6.17 ,800,20,o-DCB:CB(1:1),N/A,9,DIO(3),"AN(80,15)",N/A,N/A,N/A,N/A,N/A,N/A,574,542,N/A,N/A,-5.71,-3.55,2.16,2.16,2.16,10.1002/adfm.201603820
CBM,PTB7-Th,0.88,6,56,2.96 ,2000,30,CB,2:8,20,0,0,70,N/A,N/A,N/A,0,0,614,517,N/A,N/A,-6.1,-3.64,2.02,2.46,N/A,10.1021/acs.chemmater.6b00131
CDTBM,PTB7-Th,0.66,11,56,4.07 ,2000,30,CB,4:6,20,0,0,70,N/A,N/A,N/A,EDGE,0.359,855,701,N/A,N/A,-5.79,-3.9,1.45,1.89,N/A,10.1021/acs.chemmater.6b00131
IDT(TCV)2,PTB7-Th,0.46,9.15,56,2.36 ,1000,40,o-DCB,1:1.2,20,DPE(1),0,N/A,N/A,N/A,N/A,BOTH,N/A,688,616,N/A,N/A,-6.04,-4.18,1.86,1.86,N/A,10.1021/acsami.6b15707
TT-BBAR,PTB7-Th,0.61,1.94,56,0.66 ,4000,N/A,CF,1:2,N/A,0,0,N/A,N/A,N/A,N/A,N/A,N/A,608,477,N/A,N/A,-5.84,-3.8,2.06,2.04,N/A,10.1002/bkcs.11631
PY-1,P1,0.83,10.53,56,4.89 ,2000,60,CF,1:2,18,DIO(N/A),0,N/A,1.06E-04,2.17E-04,N/A,N/A,N/A,886,750,N/A,N/A,-5.27,-4,1.4,1.27,N/A,10.1039/C7TA04703G
BTA2,P3HT,1.22,5.75,56,3.93 ,N/A,N/A,CF,0.6:1,15,DIO(0.5),"AN(100,10)",N/A,N/A,N/A,N/A,N/A,N/A,620,573,N/A,N/A,-5.43,-3.38,2,2.05,N/A,10.1021/acsmacrolett.7b00097
ITIC,PBDTS-TDZ,1.08,17.01,55.9,10.27 ,N/A,N/A,o-Xylene,1:1,N/A,PN(0.5),0,100,9.66E-05,5.20E-05,N/A,FACE,N/A,780,664,-5.55,-3.41,-5.48,-3.83,1.59,1.65,2.14,10.1002/adma.201703973
IEICO-4F,PBDB-T,0.771,20.1,55.9,8.66 ,N/A,N/A,CB,1:1.5,10,0,0,100,N/A,N/A,N/A,N/A,N/A,1000,875,-5.15,-3.41,-5.44,-4.19,1.24,1.25,1.74,10.1002/anie.201610944
ITIC,J61,0.885,17.21,55.84,8.50 ,N/A,N/A,CF,1:1,N/A,0,"AN(130,5)",150,N/A,N/A,N/A,FACE,N/A,780,664,-5.55,-3.41,-5.48,-3.83,1.59,1.65,2.14,10.1021/jacs.6b09110
ITIC,PBDT-TDZ,1.02,9.52,55.8,5.42 ,N/A,N/A,CF,1:1,N/A,0,0,100,9.66E-05,5.20E-05,N/A,FACE,N/A,780,664,-5.55,-3.41,-5.48,-3.83,1.59,1.65,2.14,10.1002/adma.201703973
IDTT-OBH,J71,0.93,12.21,55.8,6.34 ,N/A,N/A,CF,1:1.2,10,0,"SVA(CF,120)",N/A,N/A,N/A,N/A,BOTH,N/A,787,733,N/A,N/A,-5.41,-3.86,1.57,1.55,N/A,10.1039/C8TA00764K
ITIC,PBDT-TDZ,1,14.4,55.7,8.02 ,N/A,N/A,TMB,1:1,N/A,0,0,100,9.66E-05,5.20E-05,N/A,FACE,N/A,780,664,-5.55,-3.41,-5.48,-3.83,1.59,1.65,2.14,10.1002/adma.201703973
DTPC-DFIC,PTB7-Th,0.771,8.6,55.7,3.69 ,2000,N/A,o-DCB,1:1.5,25,0,0,100,1.60E-04,5.00E-04,N/A,FACE,0,1021,895,N/A,N/A,-5.31,-4.1,1.21,1.21,N/A,10.1021/jacs.7b13239
IHIC-N,PTB7-Th,0.84,14.3,55.6,6.68 ,1100,N/A,o-DCB,1:1.5,20,CN(1),0,85,N/A,N/A,22.6,FACE,0.362,750,680,N/A,N/A,-5.57,-3.8,1.82,1.77,N/A,10.1021/acs.chemmater.7b04499
ITIC,PBDTS-TDZ,1.09,16.71,55.4,10.09 ,N/A,N/A,o-Xylene,1:1,N/A,DIO(0.5),0,100,9.66E-05,5.20E-05,N/A,FACE,N/A,780,664,-5.55,-3.41,-5.48,-3.83,1.59,1.65,2.14,10.1002/adma.201703973
IT-M,PBDB-T,0.932,16.13,55.34,8.32 ,3000,N/A,CB,1:1,N/A,DIO(2),"AN(?,30)",100,N/A,N/A,N/A,N/A,N/A,775,700,-5.5,-3.35,-5.58,-3.98,1.6,1.6,2.15,10.1002/adma.201602776
IDTT-BH,J71,0.87,16.7,55.3,8.03 ,N/A,N/A,CF,1:1.8,14,0,0,N/A,1.63E-04,2.02E-04,N/A,BOTH,N/A,802,733,N/A,N/A,-5.42,-3.86,1.54,1.56,N/A,10.1039/C8TA00764K
IT-M,PBDB-T,0.931,15.22,55.28,7.83 ,3000,N/A,CB,1:1.5,N/A,0,"AN(?,30)",100,N/A,N/A,N/A,N/A,N/A,775,700,-5.5,-3.35,-5.58,-3.98,1.6,1.6,2.15,10.1002/adma.201602776
DIDIT-C8,PBDB-T,0.9,13.72,55.19,6.81 ,1200,40,o-DCB,1:1.5,10,DIO(0.3),0,N/A,N/A,N/A,N/A,FACE,0.353,757,668,N/A,N/A,-5.5,-3.86,1.64,1.64,N/A,10.1039/C7TA10026D
IDT-BOC6,PBDB-T,1.01,16.48,55.1,9.17 ,2250,N/A,o-DCB,1:1,N/A,DIO(1),0,85,N/A,N/A,N/A,N/A,N/A,761,688,-5.05,-3.1,-5.51,-3.78,1.63,1.73,1.95,10.1021/jacs.7b00566
SJ-IC,J61,0.85,15.18,55.09,7.11 ,2800,N/A,CF,1:0.8,N/A,0,0,120,N/A,N/A,9.8,FACE,0.35,833,743,N/A,N/A,-5.61,-3.94,1.49,1.67,N/A,10.1039/C7TA07049G
ITDI,PBDB-T,0.92,13.8,55.03,6.99 ,N/A,N/A,CB,1:1,N/A,0,"AN(100,10)",N/A,N/A,N/A,N/A,N/A,N/A,813,710,N/A,N/A,-5.89,-4.18,1.53,1.71,N/A,10.1021/acsami.7b05417
FTB,PSEHTT,1.11 ,5.86 ,55,3.58 ,N/A,N/A,CB,1:2,10,0,"AN(110,10)",75,N/A,N/A,N/A,N/A,N/A,574,525,N/A,N/A,-5.66,-3.5,2.16,2.16,N/A,10.1039/C7CC09123K
FTB,PSEHTT,1.14 ,6.42 ,55,4.03 ,N/A,N/A,CB,1:3,10,0,0,75,N/A,N/A,N/A,N/A,N/A,574,525,N/A,N/A,-5.66,-3.5,2.16,2.16,N/A,10.1039/C7CC09123K
BAF-2HDT,PffBt4T-2OD,0.79,12.82,55,5.57 ,800,20,o-DCB:CB(1:1),1:2,30,DIO(3),"VD(20,120)",290,N/A,N/A,N/A,N/A,N/A,575,509,N/A,N/A,-5.69,-3.68,2.16,2.01,N/A,10.1021/acs.jpcc.6b07778
MPU1,P3HT,0.6,6.54,55,2.16 ,2500,60,CF,1:2,N/A,DIO,0,90,8.15E-05,2.58E-05,N/A,N/A,N/A,830,750,-5.46,-3.46,N/A,N/A,1.48,N/A,1.82,10.1021/acsami.6b15717
DTNR,PTB7-Th,1.08,13.6,55,8.08 ,2700,60,CB,1:1.5,20,0,0,82,N/A,N/A,N/A,FACE,N/A,720,650,N/A,N/A,-5.67,-3.75,1.72,1.92,N/A,10.1021/ACS.CHEMMATER.7B03770
CTIC-4F,PTB7-Th,0.7,22.39,55,8.62 ,N/A,N/A,CB,1:1.5,N/A,0,0,N/A,N/A,N/A,N/A,FACE,N/A,950,830,N/A,N/A,-5.4,-4,1.3,1.4,N/A,10.1021/acsenergylett.9b00721
ITIC-SC6,PBDB-ST,0.88,13.52,55,6.54 ,1400,N/A,o-DCB,1:1,8,0,0,80,N/A,N/A,N/A,N/A,N/A,790,713,N/A,N/A,-5.68,-3.91,1.57,1.77,N/A,10.1021/acsami.7b09915
m-ITIC-OR,HFQx-T,0.95,13.27,55,6.93 ,2800,N/A,CF,1:1.5,18,0,0,100,N/A,N/A,N/A,N/A,N/A,750,690,N/A,N/A,-5.65,-3.97,1.65,1.68,N/A,10.1002/advs.201700152
m-ITIC-OR,HFQx-T,0.86,14.68,55,6.94 ,2800,N/A,CF,1.5:1,18,0,"AN(150,5)",100,N/A,N/A,N/A,N/A,N/A,750,690,N/A,N/A,-5.65,-3.97,1.65,1.68,N/A,10.1002/advs.201700152
IEICO,PBDTTT-E-T,0.83,16.9,55,7.71 ,N/A,N/A,CB,1:1.5,10,DIO(1),"AN(100,10)",95,N/A,N/A,N/A,N/A,N/A,925,805,-5.06,-3.3,-5.32,-3.95,1.34,1.37,1.76,10.1002/adma.201602642
IDSe-T-IC,J51,0.9,15.14,55,7.49 ,2500,90,CB,1:1,N/A,0,"AN(150,10)",N/A,N/A,N/A,N/A,N/A,N/A,815,740,-5.18,-3.27,-5.45,-3.79,1.52,1.66,N/A,10.1039/C6EE00315J
DICTF,PTB7-Th,0.85,16.33,55,7.63 ,N/A,N/A,CF,1:1.4,N/A,0,"AN(100,10)",N/A,1.93E-04,3.82E-04,N/A,FACE,0.393,680,624,N/A,N/A,-5.67,-3.79,1.82,1.88,N/A,10.1039/C6TA04358E
DICTF,PTB7-Th,0.85,16.28,55,7.61 ,N/A,N/A,CF,1:1.4,N/A,0,"AN(100,15)",N/A,N/A,N/A,N/A,FACE,0.393,680,624,N/A,N/A,-5.67,-3.79,1.82,1.88,N/A,10.1039/C6TA04358E
DICTF,PTB7-Th,0.85,16.13,55,7.54 ,N/A,N/A,CF,1:1.4,N/A,0,"AN(100,30)",N/A,N/A,N/A,N/A,FACE,0.393,680,624,N/A,N/A,-5.67,-3.79,1.82,1.88,N/A,10.1039/C6TA04358E
IDT-BOC6,PBDB-T,1.01,15.35,54.7,8.48 ,1750,N/A,o-DCB,1:1,N/A,0,0,100,1.98E-04,1.68E-04,N/A,N/A,N/A,761,688,-5.05,-3.1,-5.51,-3.78,1.63,1.73,1.95,10.1021/jacs.7b00566
Y6,P2F-EHp,0.9,22.69,54.68,11.17 ,1000,N/A,CF,1:1.2,12,0,"AN(110,10)",120,N/A,N/A,N/A,FACE,0.357,920,816,-5.6,-3.55,-5.65,-4.1,1.33,1.55,2.05,10.1007/s11426-019-9457-5
Y6,P2F-EHp,0.9,22.69,54.68,11.17 ,1000,N/A,CF,1:1.2,12,0,"AN(110,10)",120,N/A,N/A,N/A,FACE,0.357,920,816,-5.6,-3.55,-5.65,-4.1,1.33,1.55,2.05,10.1007/s11426-019-9457-5
A2,PTB7-Th,0.71,16.85,54.66,6.54 ,N/A,N/A,o-DCB,1:2.5,20,0,0,N/A,N/A,N/A,N/A,N/A,N/A,909,770,-5.25,-3.7,-5.7,-3.78,1.36,1.92,1.55,10.1039/C8TA00704G
IDT-BOC6,PBDB-T,1.01,16.71,54.6,9.21 ,2000,N/A,o-DCB,1:1,N/A,DIO(1),0,90,N/A,N/A,N/A,N/A,N/A,761,688,-5.05,-3.1,-5.51,-3.78,1.63,1.73,1.95,10.1021/jacs.7b00566
SJ-IC,J61,0.85,16.12,54.44,7.46 ,2800,N/A,CF,1:1,N/A,0,0,120,3.06E-04,1.43E-04,9.8,FACE,0.35,833,743,N/A,N/A,-5.61,-3.94,1.49,1.67,N/A,10.1039/C7TA07049G
DIDIT-C8,PBDB-T,0.87,12.63,54.28,5.96 ,1200,40,o-DCB,1:0.8,7.2,0,0,N/A,N/A,N/A,N/A,FACE,0.353,757,668,N/A,N/A,-5.5,-3.86,1.64,1.64,N/A,10.1039/C7TA10026D
ITIC,PBDT-TDZ,1.02,10.66,54.2,5.89 ,N/A,N/A,o-DCB,1:1,N/A,0,0,100,9.66E-05,5.20E-05,N/A,FACE,N/A,780,664,-5.55,-3.41,-5.48,-3.83,1.59,1.65,2.14,10.1002/adma.201703973
ITIC,PBDTS-TDZ,1.09,14.5,54.2,8.57 ,N/A,N/A,p-Xylene,1:1,N/A,0,0,100,9.66E-05,5.20E-05,N/A,FACE,N/A,780,664,-5.55,-3.41,-5.48,-3.83,1.59,1.65,2.14,10.1002/adma.201703973
ITIC,PBDTS-TDZ,1.09,16.52,54.2,9.76 ,N/A,N/A,o-Xylene,1:1,N/A,PN(1),0,100,9.66E-05,5.20E-05,N/A,FACE,N/A,780,664,-5.55,-3.41,-5.48,-3.83,1.59,1.65,2.14,10.1002/adma.201703973
NP-DiPDI-Se,PBDB-T,0.98,11.73,54.14,6.22 ,N/A,N/A,o-DCB,1:1,10,0,0,102,2.31E-05,"7,46E-5",N/A,N/A,N/A,756,511,N/A,N/A,-5.36,-3.6,1.64,1.76,N/A,10.1016/j.dyepig.2019.107970
DTCC-IC,PTB7-Th,0.96,9.71,54.1,5.04 ,2000,30,CF,1:1.3,11.5,CN(1),"AN(100,5)",N/A,N/A,N/A,N/A,N/A,N/A,778,731,N/A,N/A,-5.5,-3.87,1.59,1.63,N/A,10.1039/C7TA01143A
NFDTSB,PTB7-Th,0.768,10.32,54.1,4.29 ,N/A,N/A,CF,1:1,20,0,0,N/A,N/A,N/A,N/A,EDGE,0.361,886,790,-5.59,-3.53,-5.36,-3.92,1.4,1.44,2.06,10.1039/C7TA10957A
FBR,P3HT,0.81,7.63,54,3.34 ,5000,N/A,CF:DCB(50:50),1:1,16,0,"AN(110,15)",80,N/A,N/A,N/A,N/A,N/A,600,509,N/A,N/A,-5.7,-3.57,2.14,2.14,N/A,10.1021/JA5110602
DTNR,PTB7-Th,1.08,13.88,54,8.09 ,2300,60,CB,1:1.5,20,0,0,90,2.20E-05,1.24E-05,1.49,FACE,0.78,720,650,N/A,N/A,-5.67,-3.75,1.72,1.92,N/A,10.1021/ACS.CHEMMATER.7B03770
ITOTIC-2F,PTB7-Th,0.794,3.7,54,1.59 ,N/A,N/A,CB,1:1.5,N/A,0,0,85,N/A,N/A,N/A,FACE,N/A,940,809,-5.73,-2.61,-5.22,-4.11,1.32,1.11,3.12,10.1002/aenm.201801209
SiOTIC-4F,PTB7-Th,0.654,19,54,6.71 ,N/A,N/A,o-DCB,1:1.5,N/A,CN(2),0,75,N/A,N/A,N/A,FACE,N/A,1060,842,-5.09,-3.34,-5.28,-4.11,1.17,1.17,1.75,10.1002/aenm.201801212
ITIC-SC6,PBDB-ST,0.9,13.79,54,6.70 ,1400,N/A,o-DCB,1:1,8,CBA(0.3),0,80,N/A,N/A,N/A,N/A,N/A,790,713,N/A,N/A,-5.68,-3.91,1.57,1.77,N/A,10.1021/acsami.7b09915
DCI-2,P1,0.84,10.15,54,4.60 ,2000,60,CF,1:2,18,0,0,N/A,N/A,N/A,N/A,N/A,N/A,1010,888,N/A,N/A,-5.24,-4.05,1.23,1.19,N/A,10.1039/C7TA04703G
DICTF,PTB7-Th,0.85,16.1,54,7.39 ,N/A,N/A,CF,1:1.6,N/A,0,"AN(100,10)",N/A,N/A,N/A,N/A,FACE,0.393,680,624,N/A,N/A,-5.67,-3.79,1.82,1.88,N/A,10.1039/C6TA04358E
DICTF,PTB7-Th,0.86,16.02,54,7.44 ,N/A,N/A,CF,1:1.4,N/A,0,"AN(120,10)",N/A,N/A,N/A,N/A,FACE,0.393,680,624,N/A,N/A,-5.67,-3.79,1.82,1.88,N/A,10.1039/C6TA04358E
DICTF,PTB7-Th,0.85,15.93,54,7.31 ,N/A,N/A,CF,1:1.4,N/A,0,"AN(100,5)",N/A,N/A,N/A,N/A,FACE,0.393,680,624,N/A,N/A,-5.67,-3.79,1.82,1.88,N/A,10.1039/C6TA04358E
DICTF,PTB7-Th,0.86,16.41,54,7.62 ,N/A,N/A,CF,1:1.4,N/A,0,"AN(100,60)",N/A,N/A,N/A,N/A,FACE,0.393,680,624,N/A,N/A,-5.67,-3.79,1.82,1.88,N/A,10.1039/C6TA04358E
DICTF,PTB7-Th,0.85,16.47,54,7.56 ,N/A,N/A,CF,1:1.4,N/A,0,"AN(100,120)",N/A,N/A,N/A,N/A,FACE,0.393,680,624,N/A,N/A,-5.67,-3.79,1.82,1.88,N/A,10.1039/C6TA04358E
DICTF,PTB7-Th,0.85,16.39,54,7.52 ,N/A,N/A,CF,1:1.4,N/A,0,"AN(100,480)",N/A,N/A,N/A,N/A,FACE,0.393,680,624,N/A,N/A,-5.67,-3.79,1.82,1.88,N/A,10.1039/C6TA04358E
IT-O1,PBDB-T,0.92,18.11,54,9.00 ,3000,N/A,CB,1:1,20,DIO(0.5),"AN(150,30)",360,N/A,N/A,N/A,FACE,0.344,780,706,-5.42,-3.31,-5.49,-3.6,1.59,1.89,N/A,10.1002/aenm.201700183
IDT-BOC6,PBDB-T,1,16.4,54,8.86 ,1750,N/A,o-DCB,1:1,N/A,DIO(0.5),0,100,N/A,N/A,N/A,N/A,N/A,761,688,-5.05,-3.1,-5.51,-3.78,1.63,1.73,1.95,10.1021/jacs.7b00566
IDT-BOC6,PBDB-T,1.01,17.5,54,9.54 ,1750,N/A,o-DCB,1:1,N/A,DIO(1),0,100,4.99E-04,5.31E-04,N/A,N/A,N/A,761,688,-5.05,-3.1,-5.51,-3.78,1.63,1.73,1.95,10.1021/jacs.7b00566
IDT-BOC6,PBDB-T,1,16.6,54,8.96 ,1750,N/A,o-DCB,1:1,N/A,DIO(1.5),0,100,N/A,N/A,N/A,N/A,N/A,761,688,-5.05,-3.1,-5.51,-3.78,1.63,1.73,1.95,10.1021/jacs.7b00566
CDTBM,PTB7-Th,0.65,12.4,54,4.35 ,2000,30,CB,4:6,20,CN(0.5),0,70,N/A,N/A,N/A,EDGE,0.359,855,701,N/A,N/A,-5.79,-3.9,1.45,1.89,N/A,10.1021/acs.chemmater.6b00131
BTA2,P3HT,1.24,6.29,54,4.21 ,N/A,N/A,CF,0.6:1,15,0,"AN(100,10)",N/A,2.80E-05,7.80E-05,N/A,N/A,N/A,620,573,N/A,N/A,-5.43,-3.38,2,2.05,N/A,10.1021/acsmacrolett.7b00097
ITCC,PBDB-T,1.01,14.7,54,8.02 ,N/A,N/A,CB,1:1.5,25,0,"AN(150,15)",110,N/A,N/A,N/A,FACE,0.383,742,670,-5.419,-3.231,-5.47,-3.76,1.59,1.71,2.188,10.1002/adma.201700254
DIDIT-C8,PBDB-T,0.95,14.61,53.93,7.49 ,1200,40,o-DCB,1:1.5,10,DIO(1),0,N/A,N/A,N/A,N/A,FACE,0.353,757,668,N/A,N/A,-5.5,-3.86,1.64,1.64,N/A,10.1039/C7TA10026D
IDT-2B,PBDB-T,0.89,13.3,53.9,6.38 ,N/A,N/A,o-DCB,1:0.5,N/A,0,0,N/A,1.26E-05,5.08E-05,N/A,FACE,N/A,717,672,N/A,N/A,-5.8,-3.84,1.73,1.96,N/A,10.1002/adma.201703527
IDTIDT-IC,PTB7-Th,0.92,11.02,53.6,5.43 ,1900,90,o-DCB,1:1.5,N/A,0,"AN(150,10)",77.1,N/A,N/A,N/A,N/A,N/A,810,721,N/A,N/A,-5.42,-3.82,1.53,1.6,N/A,10.1039/C6TA00612D
IDT-BOC6,PBDB-T,1,16.28,53.6,8.73 ,1250,N/A,o-DCB,1:1,N/A,DIO(1),0,125,N/A,N/A,N/A,N/A,N/A,761,688,-5.05,-3.1,-5.51,-3.78,1.63,1.73,1.95,10.1021/jacs.7b00566
IDT-BOC6,PBDB-T,1.01,15.23,53.5,8.23 ,1750,N/A,o-DCB,1:1.5,N/A,0,0,100,N/A,N/A,N/A,N/A,N/A,761,688,-5.05,-3.1,-5.51,-3.78,1.63,1.73,1.95,10.1021/jacs.7b00566
SJ-IC,J61,0.84,15.61,53.32,6.99 ,2800,N/A,CF,0.8:1,N/A,0,0,120,N/A,N/A,9.8,FACE,0.35,833,743,N/A,N/A,-5.61,-3.94,1.49,1.67,N/A,10.1039/C7TA07049G
DIDIT-C8,PBDB-T,0.88,13.55,53.26,6.35 ,1200,40,o-DCB,1:1,8,0,0,N/A,N/A,N/A,N/A,FACE,0.353,757,668,N/A,N/A,-5.5,-3.86,1.64,1.64,N/A,10.1039/C7TA10026D
IHIC-N,PTB7-Th,0.826,13.6,53.1,5.97 ,900,N/A,o-DCB,1:1.5,20,0,0,N/A,N/A,N/A,22.6,FACE,0.362,750,680,N/A,N/A,-5.57,-3.8,1.82,1.77,N/A,10.1021/acs.chemmater.7b04499
NP-DiPDI,PBDB-T,0.92,9.74,53.05,4.75 ,N/A,N/A,o-DCB,1:1,10,0,0,98,1.15E-05,4.21E-05,N/A,N/A,N/A,810,527,N/A,N/A,-5.34,-3.62,1.53,1.72,N/A,10.1016/j.dyepig.2019.107970
Cz-RH,P3HT,1.03,4.69,53,2.56 ,3000,N/A,o-DCB,1:1.5,40,0,"AN(100,10)",200,N/A,N/A,N/A,N/A,N/A,620,580,N/A,N/A,-5.53,-3.5,2.05,2.03,N/A,10.1039/C4CC01695E
Flu-RH,P3HT,1.03,5.52,53,3.01 ,3000,N/A,o-DCB,1:1.5,40,0,"AN(120,10)",200,N/A,N/A,N/A,N/A,N/A,600,520,N/A,N/A,-5.58,-3.53,2.1,2.05,N/A,10.1039/C4CC01695E
Flu-RH,P3HT,1.05,4.71,53,2.62 ,3000,N/A,o-DCB,1:1.5,40,0,"AN(150,10)",200,N/A,N/A,N/A,N/A,N/A,600,520,N/A,N/A,-5.58,-3.53,2.1,2.05,N/A,10.1039/C4CC01695E
Flu-RH,P3HT,1.04,4.54,53,2.50 ,3000,N/A,o-DCB,1:2,40,0,"AN(130,10)",200,N/A,N/A,N/A,N/A,N/A,600,520,N/A,N/A,-5.58,-3.53,2.1,2.05,N/A,10.1039/C4CC01695E
DTNR,PTB7-Th,1.08,13.35,53,7.64 ,2300,60,CB,1:2,20,0,0,90,N/A,N/A,N/A,FACE,N/A,720,650,N/A,N/A,-5.67,-3.75,1.72,1.92,N/A,10.1021/ACS.CHEMMATER.7B03770
SiOTIC-4F,PTB7-Th,0.644,21.7,53,7.41 ,N/A,N/A,CF,1:1.5,N/A,0,0,75,N/A,N/A,N/A,FACE,N/A,1060,842,-5.09,-3.34,-5.28,-4.11,1.17,1.17,1.75,10.1002/aenm.201801212
COTIC-4F,PTB7-Th,0.583,17.1,53,5.28 ,N/A,N/A,CF,1:1.5,N/A,0,0,73,N/A,N/A,N/A,FACE,N/A,1120,875,-5.04,-3.35,-5.26,-4.16,1.1,1.1,1.69,10.1002/aenm.201801212
COTIC-4F,PTB7-Th,0.58,18.28,53,5.62 ,N/A,N/A,CB,1:1.5,N/A,0,0,N/A,N/A,N/A,N/A,FACE,N/A,1130,995,N/A,N/A,-5.2,-4.1,1.1,1.1,N/A,10.1021/acsenergylett.9b00721
DICTF,PTB7-Th,0.85,15.93,53,7.18 ,N/A,N/A,CF,1:1.2,N/A,0,"AN(100,10)",N/A,N/A,N/A,N/A,FACE,0.393,680,624,N/A,N/A,-5.67,-3.79,1.82,1.88,N/A,10.1039/C6TA04358E
IT-OM-1,PBDB-T,1.02,11.42,53,6.17 ,3000,N/A,CB,1:1,20,DIO(0.5),"AN(150,30)",95,1.58E-06,1.70E-04,N/A,FACE,0.424,742,668,-5.36,-3.15,-5.5,-3.76,1.67,1.74,N/A,10.1002/aenm.201700183
CDTBM,PTB7-Th,0.68,11.7,53,4.22 ,2000,30,CB,4:6,20,0,0,70,1.80E-06,3.40E-04,N/A,EDGE,0.359,855,701,N/A,N/A,-5.79,-3.9,1.45,1.89,N/A,10.1021/acs.chemmater.6b00131
CBM,PTB7-Th,0.89,9.5,53,4.48 ,2000,30,CB,3:7,20,DIO(0.4),0,70,N/A,N/A,N/A,0,0,614,517,N/A,N/A,-6.1,-3.64,2.02,2.46,N/A,10.1021/acs.chemmater.6b00131
CBM,PTB7-Th,0.88,10.6,53,4.94 ,2000,30,CB,3:7,20,DIO(2),0,70,N/A,N/A,N/A,0,0,614,517,N/A,N/A,-6.1,-3.64,2.02,2.46,N/A,10.1021/acs.chemmater.6b00131
CDTBM,PTB7-Th,0.66,12.4,53,4.34 ,2000,30,CB,4:6,20,CN(0.3),0,70,N/A,N/A,N/A,EDGE,0.359,855,701,N/A,N/A,-5.79,-3.9,1.45,1.89,N/A,10.1021/acs.chemmater.6b00131
IDT(TCV)2,PTB7-Th,0.49,11.02,53,2.86 ,2000,30,CB,1:1.5,20,0,0,N/A,2.45E-06,1.12E-05,N/A,BOTH,N/A,688,616,N/A,N/A,-6.04,-4.18,1.86,1.86,N/A,10.1021/acsami.6b15707
FTB,PSEHTT,0.89 ,6.75 ,53,3.18 ,N/A,N/A,CB,1:3,10,0,"AN(175,10)",75,N/A,N/A,N/A,N/A,N/A,574,525,N/A,N/A,-5.66,-3.5,2.16,2.16,N/A,10.1039/C7CC09123K
FTTB,PSEHTT,0.99 ,7.11 ,53,3.73 ,N/A,N/A,CB:o-DCB(1:1),1:2,10,0,0,75,N/A,N/A,N/A,N/A,N/A,611,550,N/A,N/A,-5.75,-3.33,2.03,2.42,N/A,10.1039/C7CC09123K
FTTB,PSEHTT,0.4,5.25,53,1.11 ,N/A,N/A,TMB,1:2,10,PN(2.5),0,75,N/A,N/A,N/A,N/A,N/A,611,550,N/A,N/A,-5.75,-3.33,2.03,2.42,N/A,10.1039/C7CC09123K
BAF-2HDT,PffBt4T-2OD,0.74,10.89,53,4.27 ,800,20,o-DCB:CB(1:1),1:1.5,25,DIO(1),"VD(20,120)",290,N/A,N/A,N/A,N/A,N/A,575,509,N/A,N/A,-5.69,-3.68,2.16,2.01,N/A,10.1021/acs.jpcc.6b07778
ITIC-Th,PDBT-T1,0.9,15.8,52.8,7.51 ,3000,N/A,CF,1:1,12,0,0,100,2.70E-04,2.30E-04,100,FACE,0.35,772,705,N/A,N/A,-5.66,-3.93,1.6,1.73,N/A,10.1021/jacs.6b02004
IDT-BOC6,PBDB-T,1.01,17.29,52.8,9.22 ,1500,N/A,o-DCB,1:1,N/A,DIO(1),0,110,N/A,N/A,N/A,N/A,N/A,761,688,-5.05,-3.1,-5.51,-3.78,1.63,1.73,1.95,10.1021/jacs.7b00566
IDTIDT-IC,PTB7-Th,0.92,11.33,52.6,5.48 ,1800,90,o-DCB,1:1.5,N/A,0,"AN(150,10)",84.2,N/A,N/A,N/A,N/A,N/A,810,721,N/A,N/A,-5.42,-3.82,1.53,1.6,N/A,10.1039/C6TA00612D
FOIC,PTB7-Th,0.736,24.5,52.4,9.45 ,1500,N/A,CF,1:1.5,10,0,0,250,N/A,N/A,18,FACE,N/A,940,836,N/A,N/A,-5.36,-3.92,1.32,1.44,N/A,10.1002/adma.201705969
DC-IDT2T,PBDTTT-C-T,0.9,8.33,52.3,3.92 ,N/A,N/A,o-DCB:CF(85:15),1.2:1,20,0,0,70,1.50E-03,2.00E-03,N/A,N/A,N/A,800,725,N/A,N/A,-5.43,-3.85,1.55,1.58,N/A,10.1039/C4TA06004K
IDT-BOC6,PBDB-T,1.02,15.42,52.3,8.23 ,1750,N/A,o-DCB,1:0.5,N/A,0,0,100,N/A,N/A,N/A,N/A,N/A,761,688,-5.05,-3.1,-5.51,-3.78,1.63,1.73,1.95,10.1021/jacs.7b00566
IDTIDT-IC,PTB7-Th,0.93,12.17,52.1,5.90 ,1700,90,o-DCB,1:1.5,N/A,0,"AN(150,10)",94.2,4.53E-05,N/A,N/A,N/A,N/A,810,721,N/A,N/A,-5.42,-3.82,1.53,1.6,N/A,10.1039/C6TA00612D
IDTIDT-IC,PTB7-Th,0.93,12.17,52.1,5.90 ,1700,90,o-DCB,1:1.5,N/A,0,"AN(150,10)",94.2,4.54E-05,N/A,N/A,N/A,N/A,810,721,N/A,N/A,-5.42,-3.82,1.53,1.6,N/A,10.1039/C6TA00612D
m-ITIC,J61,0.883,18.86,52.04,8.67 ,N/A,N/A,CF,1:1,N/A,0,"AN(130,5)",260,N/A,N/A,N/A,FACE,N/A,784,700,N/A,N/A,-5.52,-3.82,1.58,1.7,N/A,10.1021/jacs.6b09110
Flu-RH,P3HT,1.03,5.7,52,3.05 ,3000,N/A,o-DCB,1:1.5,40,0,"AN(100,10)",200,N/A,N/A,N/A,N/A,N/A,600,520,N/A,N/A,-5.58,-3.53,2.1,2.05,N/A,10.1039/C4CC01695E
BTA1,P3HT,1,4.42,52,2.30 ,N/A,N/A,CF,1:0.6,15,DIO(0.2),"AN(100,10)",N/A,N/A,N/A,N/A,0,N/A,670,610,N/A,-3.13,-5.51,-3.55,1.85,1.96,N/A,10.1002/aenm.201602269
COTIC-4F,PTB7-Th,0.57,21.1,52,6.25 ,N/A,N/A,CB,1:1,N/A,CN(2),0,N/A,N/A,N/A,N/A,FACE,N/A,1130,995,N/A,N/A,-5.2,-4.1,1.1,1.1,N/A,10.1021/acsenergylett.9b00721
DICTF,PTB7-Th,0.86,15.34,52,6.86 ,N/A,N/A,CF,1:1,N/A,0,"AN(100,10)",N/A,N/A,N/A,N/A,FACE,0.393,680,624,N/A,N/A,-5.67,-3.79,1.82,1.88,N/A,10.1039/C6TA04358E
DICTF,PTB7-Th,0.85,15.82,52,6.99 ,N/A,N/A,CF,1:1.4,N/A,0,"AN(80,10)",N/A,N/A,N/A,N/A,FACE,0.393,680,624,N/A,N/A,-5.67,-3.79,1.82,1.88,N/A,10.1039/C6TA04358E
IT-O1,PBDB-T,0.92,17.82,52,8.53 ,3000,N/A,CB,1:1,20,DIO(0.5),"AN(150,30)",400,N/A,N/A,N/A,FACE,0.344,780,706,-5.42,-3.31,-5.49,-3.6,1.59,1.89,N/A,10.1002/aenm.201700183
FBM,PTB7-Th,0.88,10.5,52,4.80 ,2000,30,CB,4:6,20,CN(0.8),0,70,N/A,N/A,N/A,0,0,588,501,N/A,N/A,-6.18,-3.67,2.11,2.51,N/A,10.1021/acs.chemmater.6b00131
CBM,PTB7-Th,0.88,9.8,52,4.48 ,2000,30,CB,3:7,20,DIO(1),0,70,N/A,N/A,N/A,0,0,614,517,N/A,N/A,-6.1,-3.64,2.02,2.46,N/A,10.1021/acs.chemmater.6b00131
CDTBM,PTB7-Th,0.68,11.9,52,4.21 ,2000,30,CB,4:6,20,CN(1),0,70,N/A,N/A,N/A,EDGE,0.359,855,701,N/A,N/A,-5.79,-3.9,1.45,1.89,N/A,10.1021/acs.chemmater.6b00131
FTB,PSEHTT,1.15 ,8.17 ,52,4.89 ,N/A,N/A,CB,1:2,10,0,0,75,5.23E-05,7.48E-05,N/A,N/A,N/A,574,525,N/A,N/A,-5.66,-3.5,2.16,2.16,N/A,10.1039/C7CC09123K
FTTB,PSEHTT,1.12,6.68,52,3.89 ,N/A,N/A,TMB:THN(N/A),1:2,10,0,0,75,N/A,N/A,N/A,N/A,N/A,611,550,N/A,N/A,-5.75,-3.33,2.03,2.42,N/A,10.1039/C7CC09123K
IDTN,PBDB-TF,0.912,17.93,52,8.50 ,2500,N/A,CF,1.3:1,32,DIO(0.5),"AN(100,10)",530,N/A,N/A,N/A,FACE,0.353,780,739,-5.58,-3.42,-5.79,-3.98,1.59,1.81,2.16,10.1002/adma.201704051
ITIC,PBDTS-TDZ,1.08,14.36,51.8,8.03 ,N/A,N/A,o-Xylene,1:1,N/A,0,0,200,9.66E-05,5.20E-05,N/A,FACE,N/A,780,664,-5.55,-3.41,-5.48,-3.83,1.59,1.65,2.14,10.1002/adma.201703973
NP-DiPDI-S,PBDB-T,0.99,11.84,51.77,6.07 ,N/A,N/A,o-DCB,1:1,10,0,0,95,1.65E-05,5.80E-05,N/A,N/A,N/A,740,503,N/A,N/A,-5.38,-3.59,1.67,1.79,N/A,10.1016/j.dyepig.2019.107970
A1,PTB7-Th,0.89,12.54,51.75,5.78 ,N/A,N/A,o-DCB,1.5:1,20,CN(1),0,N/A,6.30E-05,6.10E-04,N/A,N/A,N/A,884,785,-5.17,-3.59,-5.66,-3.7,1.4,1.96,1.58,10.1039/C8TA00704G
ITIC-Th1,FTAZ,0.823,19.47,51.69,8.28 ,3000,N/A,CF,1:1.5,12,DIO(0.25),0,220,N/A,N/A,N/A,FACE,0.35,772,728,N/A,N/A,-5.74,-4.01,1.55,1.73,N/A,10.1021/jacs.6b02004
IDTT-OBH,J71,0.93,13.13,51.6,6.30 ,N/A,N/A,CF,1:1.4,10,0,"SVA(CF,120)",N/A,N/A,N/A,N/A,BOTH,N/A,787,733,N/A,N/A,-5.41,-3.86,1.57,1.55,N/A,10.1039/C8TA00764K
IT-O3,PBDB-T,0.98,9.8,51.4,4.94 ,3000,N/A,CB,N/A,10,0,"AN(130,20)",90,1.77E-06,1.50E-05,N/A,N/A,N/A,740,668,-5.36,-3.31,-5.48,-3.97,1.59,1.51,2.05,10.1039/C7TA04431C
NFBDT-Me,PBDB-T,0.883,14.99,51.1,6.76 ,1500,20,CF,1:1.2,8,0,0,100,N/A,N/A,N/A,N/A,N/A,786,725,-5.35,-3.29,-5.4,-3.78,1.58,1.62,N/A,10.1016/j.dyepig.2018.03.061
Flu-RH,P3HT,1.04,5.44,51,2.89 ,3000,N/A,o-DCB,1:1,40,0,"AN(120,10)",200,N/A,N/A,N/A,N/A,N/A,600,520,N/A,N/A,-5.58,-3.53,2.1,2.05,N/A,10.1039/C4CC01695E
Flu-RH,P3HT,1.03,5.61,51,2.95 ,3000,N/A,o-DCB,1:1.5,40,0,"AN(80,10)",200,N/A,N/A,N/A,N/A,N/A,600,520,N/A,N/A,-5.58,-3.53,2.1,2.05,N/A,10.1039/C4CC01695E
Flu-RH,P3HT,1.04,4.16,51,2.21 ,3000,N/A,o-DCB,1:2,40,0,"AN(150,10)",200,N/A,N/A,N/A,N/A,N/A,600,520,N/A,N/A,-5.58,-3.53,2.1,2.05,N/A,10.1039/C4CC01695E
DTNR,PTB7-Th,1.08,13.73,51,7.56 ,2300,60,CB,1:1,20,0,0,90,N/A,N/A,N/A,FACE,N/A,720,650,N/A,N/A,-5.67,-3.75,1.72,1.92,N/A,10.1021/ACS.CHEMMATER.7B03770
DTNR,PTB7-Th,1.07,14.28,51,7.79 ,1800,60,CB,1:1.5,20,0,0,101,N/A,N/A,N/A,FACE,N/A,720,650,N/A,N/A,-5.67,-3.75,1.72,1.92,N/A,10.1021/ACS.CHEMMATER.7B03770
COTIC-4F,PTB7-Th,0.568,19.5,51,5.65 ,N/A,N/A,CB,1:1,N/A,0,0,73,N/A,N/A,N/A,FACE,N/A,1120,875,-5.04,-3.35,-5.26,-4.16,1.1,1.1,1.69,10.1002/aenm.201801212
COTIC-4F,PTB7-Th,0.566,19.8,51,5.72 ,N/A,N/A,CB,1:2,N/A,0,0,73,N/A,N/A,N/A,FACE,N/A,1120,875,-5.04,-3.35,-5.26,-4.16,1.1,1.1,1.69,10.1002/aenm.201801212
IEIC,PffT2-FTAZ-2DT,0.987,13.6,51,6.85 ,1350,N/A,CB,1:1,6,0,"AN(90,5)",80,N/A,N/A,N/A,FACE,N/A,790,722,-5.25,-3.29,-5.42,-3.82,1.57,1.6,1.96,10.1002/adma.201502775
IDSe-T-IC,J51,0.9,14.24,51,6.54 ,2500,90,CB,1:1,N/A,DIO(N/A),"AN(150,10)",N/A,N/A,N/A,N/A,N/A,N/A,815,740,-5.18,-3.27,-5.45,-3.79,1.52,1.66,N/A,10.1039/C6EE00315J
DTNIC6,PBDB-T,0.98,6.49,51,3.24 ,2500,N/A,CB,1:1,18,0,0,92,3.20E-06,1.30E-05,N/A,FACE,0.366,730,670,N/A,N/A,-5.87,-3.92,1.7,1.95,N/A,10.1021/acs.chemmater.7b02887
DTDfBT(TDPP)2,PTB7,0.81,12.1,51,5.00 ,1200,30,CB,1:2,15,CN(1),0,85,8.20E-04,3.10E-03,N/A,FACE,N/A,815,650,N/A,N/A,-5.85,-4.33,1.52,1.52,N/A,10.1021/acs.chemmater.5b02480
FBM,PTB7-Th,0.88,11.2,51,5.03 ,2000,30,CB,4:6,20,CN(1),0,70,N/A,N/A,N/A,0,0,588,501,N/A,N/A,-6.18,-3.67,2.11,2.51,N/A,10.1021/acs.chemmater.6b00131
CBM,PTB7-Th,0.88,10.2,51,4.58 ,2000,30,CB,3:7,20,DIO(1.5),0,70,N/A,N/A,N/A,0,0,614,517,N/A,N/A,-6.1,-3.64,2.02,2.46,N/A,10.1021/acs.chemmater.6b00131
FTB,PSEHTT,1.16 ,8.19 ,51,4.85 ,N/A,N/A,CB,1:2,10,THN(N/A),0,75,N/A,N/A,N/A,N/A,N/A,574,525,N/A,N/A,-5.66,-3.5,2.16,2.16,N/A,10.1039/C7CC09123K
FTTB,PSEHTT,1.00 ,12.47,51,6.36 ,N/A,N/A,CB,1:2,10,0,0,75,1.52E-05,3.48E-05,N/A,N/A,N/A,611,550,N/A,N/A,-5.75,-3.33,2.03,2.42,N/A,10.1039/C7CC09123K
A1,PTB7-Th,0.88,9.89,50.96,4.44 ,N/A,N/A,o-DCB,1.5:1,20,CN(1.5),0,N/A,N/A,N/A,N/A,N/A,N/A,884,785,-5.17,-3.59,-5.66,-3.7,1.4,1.96,1.58,10.1039/C8TA00704G
IEICO-4F,PBDTS-DTBTO,0.724,24.7,50.9,9.10 ,N/A,N/A,CB,1:1.5,10,0,0,100,N/A,N/A,N/A,N/A,N/A,1000,875,-5.15,-3.41,-5.44,-4.19,1.24,1.25,1.74,10.1002/anie.201610944
IDTIDT-IC,PTB7-Th,0.92,12.37,50.9,5.79 ,1600,90,o-DCB,1:1.5,N/A,0,"AN(150,10)",109.7,N/A,N/A,N/A,N/A,N/A,810,721,N/A,N/A,-5.42,-3.82,1.53,1.6,N/A,10.1039/C6TA00612D
DC-IDT2T,PTB7-Th,0.84,9.54,50.9,4.08 ,N/A,N/A,CB,1:1.3,10,0,0,N/A,7.50E-05,3.10E-04,N/A,N/A,N/A,800,725,N/A,N/A,-5.43,-3.85,1.55,1.58,N/A,10.1039/C7TA05774A
IDTT-OBH,PDCBT,0.94,12.09,50.9,5.78 ,N/A,N/A,CF,1:1.4,12,0,0,N/A,8.18E-05,1.72E-04,N/A,BOTH,N/A,787,733,N/A,N/A,-5.41,-3.86,1.57,1.55,N/A,10.1039/C8TA00764K
IM-BDTIDT2,PTB7-Th,0.96,9.42,50.79,4.59 ,N/A,N/A,CB,1:1,N/A,0,0,N/A,N/A,N/A,N/A,BOTH,N/A,671,575,N/A,N/A,-5.53,-3.89,1.64,1.64,N/A,10.1039/C7RA06879D
NFBDT,PBDTTT-C-T,0.796,10.29,50.7,4.15 ,1500,20,CF,1:0.8,9,0,0,100,N/A,N/A,N/A,FACE,N/A,795,731,N/A,N/A,-5.4,-3.83,1.56,1.57,N/A,10.1021/jacs.7b01170
DC-IDT2T,PBDTTT-C-T,0.9,8.02,50.5,3.65 ,N/A,N/A,o-DCB:CF(85:15),1:1,20,0,0,70,N/A,N/A,N/A,N/A,N/A,800,725,N/A,N/A,-5.43,-3.85,1.55,1.58,N/A,10.1039/C4TA06004K
IM-BDTIDT2,PTB7-Th,0.95,6.31,50.5,3.03 ,N/A,N/A,CB,1:1.5,N/A,0,0,N/A,N/A,N/A,N/A,BOTH,N/A,671,575,N/A,N/A,-5.53,-3.89,1.64,1.64,N/A,10.1039/C7RA06879D
NFDTS,PTB7-Th,0.593,3.25,50.3,0.97 ,N/A,N/A,CF,1:1.2,20,DIO(1),0,N/A,N/A,N/A,N/A,FACE,0.365,879,810,-5.64,-3.64,-5.36,-3.92,1.41,1.44,2,10.1039/C7TA10957A
IDTIDT-IC,PTB7-Th,0.92,12.24,50.2,5.65 ,1500,90,o-DCB,1:1.5,N/A,0,"AN(150,10)",115.9,N/A,N/A,N/A,N/A,N/A,810,721,N/A,N/A,-5.42,-3.82,1.53,1.6,N/A,10.1039/C6TA00612D
IDT-OB,PBDB-T,0.86,17,50.2,7.34 ,N/A,N/A,o-DCB,1:1,N/A,0,0,420,N/A,N/A,N/A,FACE,N/A,747,697,N/A,N/A,-5.77,-3.87,1.66,1.9,N/A,10.1002/adma.201703527
DC-IDT2T,PBDTTT-C-T,0.9,7.95,50.1,3.58 ,N/A,N/A,o-DCB:CF(85:15),1.5:1,20,0,0,70,N/A,N/A,N/A,N/A,N/A,800,725,N/A,N/A,-5.43,-3.85,1.55,1.58,N/A,10.1039/C4TA06004K
NFDTS,PTB7-Th,0.679,16.88,50.1,5.74 ,N/A,N/A,CF,1:1,20,0,0,N/A,N/A,N/A,N/A,FACE,0.365,879,810,-5.64,-3.64,-5.36,-3.92,1.41,1.44,2,10.1039/C7TA10957A
DIDIT-C8,PBDB-T,0.93,12.33,50.05,5.74 ,1200,40,o-DCB,1:2,12,0,0,N/A,N/A,N/A,N/A,FACE,0.353,757,668,N/A,N/A,-5.5,-3.86,1.64,1.64,N/A,10.1039/C7TA10026D
Cz-RH,P3HT,1.1,1.24,50,0.68 ,3000,N/A,CF,1:0.5,15,0,"AN(120,10)",100,N/A,N/A,N/A,N/A,N/A,620,580,N/A,N/A,-5.53,-3.5,2.05,2.03,N/A,10.1039/C4CC01695E
Cz-RH,P3HT,1.07,1.48,50,0.79 ,3000,N/A,CF,1:0.5,15,0,"AN(150,10)",100,N/A,N/A,N/A,N/A,N/A,620,580,N/A,N/A,-5.53,-3.5,2.05,2.03,N/A,10.1039/C4CC01695E
Cz-RH,P3HT,1.03,4.82,50,2.48 ,3000,N/A,o-DCB,1:1.5,40,0,"AN(80,10)",200,N/A,N/A,N/A,N/A,N/A,620,580,N/A,N/A,-5.53,-3.5,2.05,2.03,N/A,10.1039/C4CC01695E
Cz-RH,P3HT,1.03,4.63,50,2.38 ,3000,N/A,o-DCB,1:1.5,40,0,"AN(120,10)",200,N/A,N/A,N/A,N/A,N/A,620,580,N/A,N/A,-5.53,-3.5,2.05,2.03,N/A,10.1039/C4CC01695E
Flu-RH,P3HT,1.04,5.29,50,2.75 ,3000,N/A,o-DCB,1:1,40,0,"AN(150,10)",200,N/A,N/A,N/A,N/A,N/A,600,520,N/A,N/A,-5.58,-3.53,2.1,2.05,N/A,10.1039/C4CC01695E
ITIC-SC8,PBDB-ST,0.89,13.4,50,5.96 ,1400,N/A,o-DCB,1:1,8,CBA(0.3),0,80,N/A,N/A,N/A,N/A,N/A,790,719,N/A,N/A,-5.7,-3.9,1.57,1.8,N/A,10.1021/acsami.7b09915
m-ITIC-OR,HFQx-T,0.95,13.48,50,6.40 ,2800,N/A,CF,1:1,18,0,0,100,8.90E-05,5.80E-05,N/A,N/A,N/A,750,690,N/A,N/A,-5.65,-3.97,1.65,1.68,N/A,10.1002/advs.201700152
DICTF,PTB7-Th,0.86,15.23,50,6.55 ,N/A,N/A,CF,1:1.4,N/A,0,0,N/A,5.85E-05,2.28E-04,N/A,FACE,0.393,680,624,N/A,N/A,-5.67,-3.79,1.82,1.88,N/A,10.1039/C6TA04358E
IDTT(TCV)2,PTB7-Th,0.6,11.98,50,3.59 ,2000,30,CB,1:1.5,20,0,0,N/A,1.69E-06,1.15E-05,N/A,BOTH,N/A,817,713,N/A,N/A,-5.58,-4.06,1.52,1.52,N/A,10.1021/acsami.6b15707
FTTB,PSEHTT,1.00 ,9.23 ,50,4.62 ,N/A,N/A,CB,1:1,10,0,0,75,N/A,N/A,N/A,N/A,N/A,611,550,N/A,N/A,-5.75,-3.33,2.03,2.42,N/A,10.1039/C7CC09123K
EBB,SubPc,1.24,3.85,50,2.39 ,N/A,N/A,N/A,N/A,N/A,N/A,N/A,N/A,N/A,N/A,N/A,N/A,N/A,600,550,N/A,N/A,-6.28,-4.23,2.02,2.05,N/A,10.1039/C5CC00564G
TT-OBAR,PTB7-Th,0.72,3.11,50,1.12 ,4000,N/A,CF,1:2,N/A,0,0,N/A,N/A,N/A,N/A,N/A,N/A,605,480,N/A,N/A,-5.84,-3.79,2.04,2.05,N/A,10.1002/bkcs.11631
IDTT-OBH,PDCBT,0.92,11.15,50,5.13 ,N/A,N/A,CF,1:0.8,9,0,0,N/A,8.18E-05,1.72E-04,N/A,BOTH,N/A,787,733,N/A,N/A,-5.41,-3.86,1.57,1.55,N/A,10.1039/C8TA00764K
IDTCR,PTB7-Th,1.11,11.01,49.9,6.10 ,N/A,N/A,CB,1:1,10,CN(1.5),0,100,5.91E-04,5.62E-04,N/A,N/A,N/A,704,622,-5.34,-3.17,-5.67,-3.77,1.76,1.9,2.17,10.1039/C7TC04669C
ITDI,PBDB-T,0.93,12.98,49.89,6.02 ,N/A,N/A,CB,1:1,N/A,0,0,N/A,N/A,N/A,N/A,N/A,N/A,813,710,N/A,N/A,-5.89,-4.18,1.53,1.71,N/A,10.1021/acsami.7b05417
IM-IDT3,PTB7-Th,0.95,5.72,49.87,2.71 ,N/A,N/A,CB,1:1,N/A,0,0,N/A,N/A,N/A,N/A,BOTH,N/A,808,707,N/A,N/A,-5.34,-3.81,1.53,1.53,N/A,10.1039/C7RA06879D
IEICO,J52,0.839,13.9,49.8,5.81 ,N/A,N/A,CB,1:1.5,10,0,0,100,N/A,N/A,N/A,N/A,N/A,925,805,-5.06,-3.3,-5.32,-3.95,1.34,1.37,1.76,10.1002/anie.201610944
IM-BDTIDT2,PTB7-Th,0.97,10.97,49.77,5.30 ,N/A,N/A,CB,1:1.5,N/A,DPE(4),0,N/A,N/A,N/A,N/A,BOTH,N/A,671,575,N/A,N/A,-5.53,-3.89,1.64,1.64,N/A,10.1039/C7RA06879D
IDTT-OBH,J71,0.9,14.85,49.7,6.64 ,N/A,N/A,CF,1:1,10,0,"SVA(CF,140)",N/A,N/A,N/A,N/A,BOTH,N/A,787,733,N/A,N/A,-5.41,-3.86,1.57,1.55,N/A,10.1039/C8TA00764K
m-ITIC,J61,0.882,19.04,49.63,8.33 ,N/A,N/A,CF,1:1,N/A,0,"AN(130,5)",360,N/A,N/A,N/A,FACE,N/A,784,700,N/A,N/A,-5.52,-3.82,1.58,1.7,N/A,10.1021/jacs.6b09110
DC-IDT2T,PBDTTT-C-T,0.9,7.35,49.5,3.27 ,N/A,N/A,o-DCB:CF(85:15),1:1.5,20,0,0,70,N/A,N/A,N/A,N/A,N/A,800,725,N/A,N/A,-5.43,-3.85,1.55,1.58,N/A,10.1039/C4TA06004K
FpO-ITIC,PTB7-Th,0.76,12.31,49.5,4.63 ,N/A,N/A,o-DCB,1:1.5,N/A,0,0,85,N/A,N/A,N/A,FACE,0,755,662,-5.47,-3.36,-5.61,-3.72,1.64,1.89,2.11,10.1021/acssuschemeng.7b03606
IDTzCR,PTB7-Th,1.08,11.7,49.5,6.25 ,N/A,N/A,CB,1:0.8,10,CN(1.5),0,100,N/A,N/A,N/A,N/A,N/A,690,616,-5.41,-3.28,-5.46,-3.67,1.79,1.79,2.13,10.1039/C7TC04669C
IDT-2DPP,P3HT,1.17,1.43,49.5,0.83 ,N/A,N/A,o-DCB,1:1.2,20,0,"AN(130,15)",N/A,8.16E-04,1.58E-03,N/A,N/A,N/A,712,620,N/A,N/A,-5.11,-3.32,1.74,1.79,N/A,10.1039/C3TA13816J
D5T6F-M,PTB7-Th,1.04,7.9,49.5,4.07 ,4000,45,CB,3:7,15,0,0,50,N/A,N/A,N/A,N/A,N/A,642,590,N/A,N/A,-6.09,-4.16,1.93,1.93,N/A,10.1039/C8TA02781A
IEICO-4F,PBQ-3,0.728,20.9,49.4,7.52 ,N/A,N/A,CB,1:1.5,10,0,0,100,N/A,N/A,N/A,N/A,N/A,1000,875,-5.15,-3.41,-5.44,-4.19,1.24,1.25,1.74,10.1002/anie.201610944
IDTzCR,PTB7-Th,1.08,13.45,49.3,7.16 ,N/A,N/A,CB,1:1.2,10,CN(1.5),0,100,N/A,N/A,N/A,N/A,N/A,690,616,-5.41,-3.28,-5.46,-3.67,1.79,1.79,2.13,10.1039/C7TC04669C
IDTzCR,PTB7-Th,1.02,12.77,49.2,6.41 ,N/A,N/A,CB,1:1,10,CN(1.5),"SVA(CF,120)",100,N/A,N/A,N/A,N/A,N/A,690,616,-5.41,-3.28,-5.46,-3.67,1.79,1.79,2.13,10.1039/C7TC04669C
ITIC,PBDTS-TDZ,1.08,13.2,49.1,7.00 ,N/A,N/A,o-DCB,1:1,N/A,0,0,100,9.66E-05,5.20E-05,N/A,FACE,N/A,780,664,-5.55,-3.41,-5.48,-3.83,1.59,1.65,2.14,10.1002/adma.201703973
DC-IDT2T,PBDTTT-C-T,0.89,7.06,49.1,3.09 ,N/A,N/A,o-DCB:CF(85:15),2:1,20,0,0,70,N/A,N/A,N/A,N/A,N/A,800,725,N/A,N/A,-5.43,-3.85,1.55,1.58,N/A,10.1039/C4TA06004K
IM-IDT3,PTB7-Th,0.95,6.28,49.08,2.93 ,N/A,N/A,CB,1:1.5,N/A,0,0,N/A,N/A,N/A,N/A,BOTH,N/A,808,707,N/A,N/A,-5.34,-3.81,1.53,1.53,N/A,10.1039/C7RA06879D
Cz-RH,P3HT,1.1,1.27,49,0.68 ,3000,N/A,CF,1:1,15,0,"AN(120,10)",100,N/A,N/A,N/A,N/A,N/A,620,580,N/A,N/A,-5.53,-3.5,2.05,2.03,N/A,10.1039/C4CC01695E
SiOTIC-4F,PTB7-Th,0.66,20.6,49,6.66 ,N/A,N/A,CF,1:2,N/A,0,0,75,N/A,N/A,N/A,FACE,N/A,1060,842,-5.09,-3.34,-5.28,-4.11,1.17,1.17,1.75,10.1002/aenm.201801212
IDTIDT-IC,PTB7-Th,0.93,11.28,49,5.14 ,1700,90,o-DCB,1:2.5,N/A,0,"AN(150,10)",94.2,N/A,N/A,N/A,N/A,N/A,810,721,N/A,N/A,-5.42,-3.82,1.53,1.6,N/A,10.1039/C6TA00612D
IT-OM-3,PBDB-T,0.96,16.08,49,7.56 ,3000,N/A,CB,1:1,20,DIO(0.5),"AN(150,30)",300,N/A,N/A,N/A,FACE,0.346,756,686,-5.45,-3.25,-5.52,-3.8,1.64,1.72,N/A,10.1002/aenm.201700183
FTTB,PSEHTT,0.96,4.43,49,2.08 ,N/A,N/A,CB:o-DCB(9:1),1:2,10,0,0,75,N/A,N/A,N/A,N/A,N/A,611,550,N/A,N/A,-5.75,-3.33,2.03,2.42,N/A,10.1039/C7CC09123K
BAF-2HDT,PffBt4T-2OD,0.776,11.89,49,4.52 ,800,20,o-DCB:CB(1:1),1:1.5,25,0,"AN(100,10)",290,3.50E-04,2.70E-04,N/A,N/A,N/A,575,509,N/A,N/A,-5.69,-3.68,2.16,2.01,N/A,10.1021/acs.jpcc.6b07778
A1,PTB7-Th,0.88,11.13,48.99,4.80 ,N/A,N/A,o-DCB,1.5:1,20,CN(0.5),0,N/A,N/A,N/A,N/A,N/A,N/A,884,785,-5.17,-3.59,-5.66,-3.7,1.4,1.96,1.58,10.1039/C8TA00704G
NFDTS,PTB7-Th,0.67,18.77,48.9,6.15 ,N/A,N/A,CF,1:1.2,20,0,0,N/A,3.94E-06,7.21E-05,N/A,FACE,0.365,879,810,-5.64,-3.64,-5.36,-3.92,1.41,1.44,2,10.1039/C7TA10957A
IDTzCR,PTB7-Th,1.08,13.64,48.8,7.19 ,N/A,N/A,CB,1:1,10,CN(1.5),0,100,N/A,N/A,N/A,N/A,N/A,690,616,-5.41,-3.28,-5.46,-3.67,1.79,1.79,2.13,10.1039/C7TC04669C
IM-BDTIDT2,PTB7-Th,0.97,11.28,48.72,5.33 ,N/A,N/A,CB,1:1,N/A,DPE(2),0,N/A,8.67E-05,5.48E-04,N/A,BOTH,N/A,671,575,N/A,N/A,-5.53,-3.89,1.64,1.64,N/A,10.1039/C7RA06879D
DTNIC6,PBDB-T,0.98,6.37,48.7,3.04 ,3000,N/A,CB,1:1,18,0,0,80,3.20E-06,1.30E-05,N/A,FACE,0.366,730,670,N/A,N/A,-5.87,-3.92,1.7,1.95,N/A,10.1021/acs.chemmater.7b02887
IM-BDTIDT2,PTB7-Th,0.97,10.91,48.69,5.15 ,N/A,N/A,CB,1:1.5,N/A,DPE(2),0,N/A,N/A,N/A,N/A,BOTH,N/A,671,575,N/A,N/A,-5.53,-3.89,1.64,1.64,N/A,10.1039/C7RA06879D
IDT-2O,PBDB-T,0.84,17.47,48.5,7.12 ,N/A,N/A,o-DCB,1:1,N/A,0,0,280,N/A,N/A,N/A,FACE,N/A,756,706,N/A,N/A,-5.73,-3.85,1.64,1.88,N/A,10.1002/adma.201703527
IM-IDT3,PTB7-Th,0.93,6.13,48.41,2.76 ,N/A,N/A,CB,1:1.5,N/A,DPE(2),0,N/A,N/A,N/A,N/A,BOTH,N/A,808,707,N/A,N/A,-5.34,-3.81,1.53,1.53,N/A,10.1039/C7RA06879D
ITIC,PBDT-TDZ,0.97,9.54,48.3,4.47 ,N/A,N/A,THF,1:1,N/A,0,0,100,9.66E-05,5.20E-05,N/A,FACE,N/A,780,664,-5.55,-3.41,-5.48,-3.83,1.59,1.65,2.14,10.1002/adma.201703973
IM-BDTIDT2,PTB7-Th,0.97,10.54,48.3,4.94 ,N/A,N/A,CB,1:1,N/A,DPE(4),0,N/A,N/A,N/A,N/A,BOTH,N/A,671,575,N/A,N/A,-5.53,-3.89,1.64,1.64,N/A,10.1039/C7RA06879D
Flu-RH,P3HT,1.01,5.22,48,2.53 ,3000,N/A,o-DCB,1:1,40,0,"AN(90,10)",200,N/A,N/A,N/A,N/A,N/A,600,520,N/A,N/A,-5.58,-3.53,2.1,2.05,N/A,10.1039/C4CC01695E
IEIC,PTB7-Th,0.97,13.55,48,6.31 ,1000,N/A,N/A,1:1.5,25,0,0,110,1.00E-04,4.50E-04,N/A,FACE,N/A,790,722,-5.25,-3.29,-5.42,-3.82,1.57,1.6,1.96,10.1039/C4EE03424D
IT-OM-4,PBDB-T,0.96,13.02,48,6.00 ,3000,N/A,CB,1:1,20,DIO(0.5),"AN(150,30)",155,N/A,N/A,N/A,FACE,0.352,761,688,-5.4,-3.26,-5.49,-3.81,1.63,1.68,N/A,10.1002/aenm.201700183
IC-2IDT-IC,PBDB-T,1.02,5.11,48,2.50 ,N/A,N/A,CF,1.2:1,12,0,0,90,N/A,N/A,35,FACE,0,790,690,N/A,N/A,-5.42,-3.8,1.57,1.62,N/A,10.1002/aenm.201600854
IC-2IDT-IC,PBDB-T,1.02,5.28,48,2.59 ,N/A,N/A,CF,1:1,12,0,0,90,5.90E-05,3.20E-05,35,FACE,0,790,690,N/A,N/A,-5.42,-3.8,1.57,1.62,N/A,10.1002/aenm.201600854
CBM,PTB7-Th,0.89,9.4,48,4.02 ,2000,30,CB,3:7,20,0,0,70,1.90E-06,1.00E-04,N/A,0,0,614,517,N/A,N/A,-6.1,-3.64,2.02,2.46,N/A,10.1021/acs.chemmater.6b00131
FBM,PTB7-Th,0.87,11.7,48,4.89 ,2000,30,CB,4:6,20,CN(1.4),0,70,N/A,N/A,N/A,0,0,588,501,N/A,N/A,-6.18,-3.67,2.11,2.51,N/A,10.1021/acs.chemmater.6b00131
FTTB,PSEHTT,0.97,8.13,48,3.79 ,N/A,N/A,CB,1:2,8,0,0,75,N/A,N/A,N/A,N/A,N/A,611,550,N/A,N/A,-5.75,-3.33,2.03,2.42,N/A,10.1039/C7CC09123K
IDT-OB,PBDB-T,0.84,17.23,47.9,6.93 ,N/A,N/A,o-DCB,1:1,N/A,0,0,500,N/A,N/A,N/A,FACE,N/A,747,697,N/A,N/A,-5.77,-3.87,1.66,1.9,N/A,10.1002/adma.201703527
IT-O4,PBDB-T,0.95,9.16,47.9,4.17 ,3000,N/A,CB,N/A,10,0,"AN(130,20)",89,1.71E-06,7.34E-05,N/A,N/A,N/A,740,668,-5.35,-3.3,-5.47,-3.99,1.59,1.48,2.05,10.1039/C7TA04431C
IM-IDT3,PTB7-Th,0.95,7.15,47.82,3.25 ,N/A,N/A,CB,1:1,N/A,DPE(4),0,N/A,2.59E-05,2.76E-04,N/A,BOTH,N/A,808,707,N/A,N/A,-5.34,-3.81,1.53,1.53,N/A,10.1039/C7RA06879D
IHIC-N,PTB7-Th,0.798,14,47.7,5.33 ,2000,N/A,o-DCB,1:1.5,20,0,0,N/A,N/A,N/A,22.6,FACE,0.362,750,680,N/A,N/A,-5.57,-3.8,1.82,1.77,N/A,10.1021/acs.chemmater.7b04499
A2,PTB7-Th,0.69,18.5,47.53,6.07 ,N/A,N/A,o-DCB,1:1,20,0,0,N/A,N/A,N/A,N/A,N/A,N/A,909,770,-5.25,-3.7,-5.7,-3.78,1.36,1.92,1.55,10.1039/C8TA00704G
DTCC-IC,PTB7-Th,0.95,10.74,47.4,4.84 ,2000,30,CF,1:1,13,0,"AN(100,5)",N/A,1.52E-03,6.76E-04,N/A,N/A,N/A,778,731,N/A,N/A,-5.5,-3.87,1.59,1.63,N/A,10.1039/C7TA01143A
DTNIC6,PBDB-T,0.98,6.4,47.3,2.97 ,2000,N/A,CB,1:1,18,0,0,95,3.20E-06,1.30E-05,N/A,FACE,0.366,730,670,N/A,N/A,-5.87,-3.92,1.7,1.95,N/A,10.1021/acs.chemmater.7b02887
ITIC,PBDTS-TDZ,1.09,14.31,47.2,7.36 ,N/A,N/A,o-Xylene,1:1,N/A,DIO(1),0,100,9.66E-05,5.20E-05,N/A,FACE,N/A,780,664,-5.55,-3.41,-5.48,-3.83,1.59,1.65,2.14,10.1002/adma.201703973
IDT-2BM,PBDTTT-C-T,0.768,9.38,47.2,3.40 ,N/A,N/A,o-DCB,1:1,30,0,0,N/A,N/A,N/A,N/A,N/A,N/A,775,688,N/A,N/A,-5.6,-3.8,1.6,1.8,N/A,10.1039/C5TA05901A
Cz-RH,P3HT,1.11,1.13,47,0.59 ,3000,N/A,CF,1:0.5,15,0,"AN(90,10)",100,N/A,N/A,N/A,N/A,N/A,620,580,N/A,N/A,-5.53,-3.5,2.05,2.03,N/A,10.1039/C4CC01695E
Cz-RH,P3HT,1.08,1.44,47,0.73 ,3000,N/A,CF,1:1,15,0,"AN(150,10)",100,N/A,N/A,N/A,N/A,N/A,620,580,N/A,N/A,-5.53,-3.5,2.05,2.03,N/A,10.1039/C4CC01695E
SiOTIC-4F,PTB7-Th,0.653,20.4,47,6.26 ,N/A,N/A,CB,1:1.5,N/A,DIO(2),0,75,N/A,N/A,N/A,FACE,N/A,1060,842,-5.09,-3.34,-5.28,-4.11,1.17,1.17,1.75,10.1002/aenm.201801212
IEIC,PTB7-Th,0.94,11.15,47,4.93 ,1000,N/A,N/A,1:2,25,0,0,110,N/A,N/A,N/A,FACE,N/A,790,722,-5.25,-3.29,-5.42,-3.82,1.57,1.6,1.96,10.1039/C4EE03424D
IEIC,PTB7-Th,0.94,9.84,47,4.35 ,1000,N/A,N/A,1:2.5,25,0,0,110,N/A,N/A,N/A,FACE,N/A,790,722,-5.25,-3.29,-5.42,-3.82,1.57,1.6,1.96,10.1039/C4EE03424D
IEIC,PBDTTT-E-T,0.9,11.7,47,4.95 ,N/A,N/A,CB,1:1,10,DIO(2),"AN(100,10)",105,N/A,N/A,N/A,FACE,N/A,790,722,-5.25,-3.29,-5.42,-3.82,1.57,1.6,1.96,10.1002/adma.201602642
IT-OM-1,PBDB-T,1,11.99,47,5.64 ,3000,N/A,CB,1:1,20,DIO(0.5),"AN(150,30)",120,N/A,N/A,N/A,FACE,0.424,742,668,-5.36,-3.15,-5.5,-3.76,1.67,1.74,N/A,10.1002/aenm.201700183
NFDTS,PTB7-Th,0.656,18.39,47,5.67 ,N/A,N/A,CF,1:1.5,20,0,0,N/A,N/A,N/A,N/A,FACE,0.365,879,810,-5.64,-3.64,-5.36,-3.92,1.41,1.44,2,10.1039/C7TA10957A
DTBT(TDPP)2,PTB7,0.83,7.77,47,3.03 ,1200,30,CB,1:2,15,CN(1),0,85,2.40E-04,2.50E-03,N/A,FACE,N/A,815,650,N/A,N/A,-5.7,-4.18,1.52,1.52,N/A,10.1021/acs.chemmater.5b02480
IDT(DCV)2,PTB7-Th,0.91,8.51,47,3.64 ,1000,40,o-DCB,1:1.2,20,0,0,N/A,1.58E-06,1.41E-05,N/A,BOTH,N/A,574,538,N/A,N/A,-5.81,-3.65,2.16,2.16,N/A,10.1021/acsami.6b15707
FTB,PSEHTT,1.08 ,3.83 ,47,1.94 ,N/A,N/A,CB,1:2,10,DIO(1),0,75,N/A,N/A,N/A,N/A,N/A,574,525,N/A,N/A,-5.66,-3.5,2.16,2.16,N/A,10.1039/C7CC09123K
FTTB,PSEHTT,0.04 ,8.15 ,47,0.15 ,N/A,N/A,CB,1:3,10,0,0,75,N/A,N/A,N/A,N/A,N/A,611,550,N/A,N/A,-5.75,-3.33,2.03,2.42,N/A,10.1039/C7CC09123K
TT-BBAR,PTB7-Th,0.82,2.37,47,0.91 ,4000,N/A,CF,1:2,N/A,0,"SVA(DCM,15)",N/A,N/A,N/A,N/A,N/A,N/A,608,477,N/A,N/A,-5.84,-3.8,2.06,2.04,N/A,10.1002/bkcs.11631
D5T6F-M,PTB7-Th,1.05,8.7,46.9,4.28 ,4000,45,CB,4:6,15,0,0,50,3.50E-05,2.30E-04,N/A,N/A,N/A,642,590,N/A,N/A,-6.09,-4.16,1.93,1.93,N/A,10.1039/C8TA02781A
NIDBT,PTB7-Th,0.831,11.45,46.73,4.45 ,N/A,N/A,CB,1:1,20,0,"AN(160,10)",N/A,6.87E-05,3.80E-04,N/A,N/A,N/A,673,605,N/A,N/A,-5.87,-3.91,1.84,1.96,N/A,10.1039/C7QM00403F
IM-IDT3,PTB7-Th,0.95,6.66,46.44,2.94 ,N/A,N/A,CB,1:1,N/A,DPE(2),0,N/A,N/A,N/A,N/A,BOTH,N/A,808,707,N/A,N/A,-5.34,-3.81,1.53,1.53,N/A,10.1039/C7RA06879D
ITIC,PBDTS-TDZ,1.1,12.96,46.3,6.60 ,N/A,N/A,Toluene,1:1,N/A,0,0,100,9.66E-05,5.20E-05,N/A,FACE,N/A,780,664,-5.55,-3.41,-5.48,-3.83,1.59,1.65,2.14,10.1002/adma.201703973
ITIC,PBDT-TDZ,0.99,12.28,46.2,5.62 ,N/A,N/A,o-Xylene,1:1,N/A,PN(0.5),0,250,9.66E-05,5.20E-05,N/A,FACE,N/A,780,664,-5.55,-3.41,-5.48,-3.83,1.59,1.65,2.14,10.1002/adma.201703973
IDTIDT-IC,PTB7-Th,0.92,11.37,46.1,4.82 ,1700,90,o-DCB,1:2,N/A,0,"AN(150,10)",94.2,N/A,N/A,N/A,N/A,N/A,810,721,N/A,N/A,-5.42,-3.82,1.53,1.6,N/A,10.1039/C6TA00612D
IDT-2O,PBDB-T,0.82,17.65,46.1,6.67 ,N/A,N/A,o-DCB,1:1,N/A,0,0,380,N/A,N/A,N/A,FACE,N/A,756,706,N/A,N/A,-5.73,-3.85,1.64,1.88,N/A,10.1002/adma.201703527
Cz-RH,P3HT,0.98,5.17,46,2.33 ,3000,N/A,o-DCB,1:1,40,0,"AN(80,10)",200,N/A,N/A,N/A,N/A,N/A,620,580,N/A,N/A,-5.53,-3.5,2.05,2.03,N/A,10.1039/C4CC01695E
FBR,P3HT,0.76,6.65,46,2.32 ,5000,N/A,CF:DCB(80:20),1:1.5,16,0,"AN(110,15)",80,N/A,N/A,N/A,N/A,N/A,600,509,N/A,N/A,-5.7,-3.57,2.14,2.14,N/A,10.1021/JA5110602
m-ITIC-OR,HFQx-T,0.95,12.53,46,5.48 ,2800,N/A,CF,1.5:1,18,0,0,100,N/A,N/A,N/A,N/A,N/A,750,690,N/A,N/A,-5.65,-3.97,1.65,1.68,N/A,10.1002/advs.201700152
IEIC,PTB7-Th,0.93,12.24,46,5.24 ,1000,N/A,N/A,1:1.5,25,0,0,110,N/A,N/A,N/A,FACE,N/A,790,722,-5.25,-3.29,-5.42,-3.82,1.57,1.6,1.96,10.1039/C4EE03424D
IC-2IDT-IC,PBDB-T,1.03,5.01,46,2.37 ,N/A,N/A,CF,1:1.3,12,0,0,90,N/A,N/A,35,FACE,0,790,690,N/A,N/A,-5.42,-3.8,1.57,1.62,N/A,10.1002/aenm.201600854
FBM,PTB7-Th,0.86,11.6,46,4.59 ,2000,30,CB,4:6,20,CN(1.8),0,70,N/A,N/A,N/A,0,0,588,501,N/A,N/A,-6.18,-3.67,2.11,2.51,N/A,10.1021/acs.chemmater.6b00131
IDT-2BM,PBDTTT-C-T,0.769,8.97,46,3.17 ,N/A,N/A,o-DCB,1:1.5,30,0,0,N/A,N/A,N/A,N/A,N/A,N/A,775,688,N/A,N/A,-5.6,-3.8,1.6,1.8,N/A,10.1039/C5TA05901A
FTTB,PSEHTT,0.78 ,6.76 ,46,2.43 ,N/A,N/A,CB,1:1,10,0,"AN(175,10)",75,N/A,N/A,N/A,N/A,N/A,611,550,N/A,N/A,-5.75,-3.33,2.03,2.42,N/A,10.1039/C7CC09123K
FTTB,PSEHTT,1,7.72,46,3.55 ,N/A,N/A,CB,1:2,15,0,0,75,N/A,N/A,N/A,N/A,N/A,611,550,N/A,N/A,-5.75,-3.33,2.03,2.42,N/A,10.1039/C7CC09123K
PY-1,P1,0.86,8.07,46,3.19 ,2000,60,CF,1:2,18,0,0,N/A,N/A,N/A,N/A,N/A,N/A,886,750,N/A,N/A,-5.27,-4,1.4,1.27,N/A,10.1039/C7TA04703G
IDTIDT-IC,PTB7-Th,0.92,11.91,45.7,5.01 ,1200,90,o-DCB,1:1.5,N/A,0,"AN(150,10)",138,N/A,N/A,N/A,N/A,N/A,810,721,N/A,N/A,-5.42,-3.82,1.53,1.6,N/A,10.1039/C6TA00612D
DTNIC8,PBDB-T,0.96,7.71,45.63,3.38 ,2500,N/A,CB,1:1,18,0,0,106,2.80E-05,3.10E-05,N/A,FACE,0.363,717,660,N/A,N/A,-5.91,-3.93,1.73,1.98,N/A,10.1021/acs.chemmater.7b02887
DTCC-IC,PTB7-Th,0.95,10.84,45.6,4.70 ,2000,30,CF,1.3:1,11.5,CN(1),"AN(100,5)",N/A,N/A,N/A,N/A,N/A,N/A,778,731,N/A,N/A,-5.5,-3.87,1.59,1.63,N/A,10.1039/C7TA01143A
