Repository: bWluZw/DesignOfOsc

File: AutoML/csv/dataset.csv (part 5 of 6)
BTP-4Cl,J52-2F,0.797,25.8,70,14.39 ,N/A,N/A,N/A,N/A,N/A,N/A,N/A,N/A,N/A,N/A,N/A,FACE,0.357,910,839,-5.65,-3.63,-5.68,-4.12,1.33,1.56,2.02,10.1038/s41467-019-10351-5
ATT-1,P3HT,0.87,16.48,70,10.04 ,N/A,N/A,o-DCB,1:1.5,10,DIO(1),0,130,2.40E-04,5.13E-04,10.2,BOTH,0.358,805,736,-5.1,-3.04,-5.5,-3.63,1.54,1.87,1.87,10.1021/jacs.6b08523
ITTC,HFQx-T,0.89,15.45,70,9.63 ,2800,N/A,CF,1.5:1,18,0,"AN(130,10)",100,N/A,N/A,N/A,N/A,N/A,771,707,N/A,N/A,-5.49,-3.85,1.61,1.64,N/A,10.1039/C7TA02486J
IDTN,PBDB-TF,0.921,17.60,70,11.35 ,2500,N/A,CF,1.3:1,18,DIO(0.5),"AN(100,10)",205,N/A,N/A,N/A,FACE,0.353,780,739,-5.58,-3.42,-5.79,-3.98,1.59,1.81,2.16,10.1002/adma.201704051
IDT-2BM,PBDTTT-C-T,0.766,10.85,45.6,3.79 ,N/A,N/A,o-DCB,1.5:1,30,0,0,N/A,5.00E-07,8.30E-05,N/A,N/A,N/A,775,688,N/A,N/A,-5.6,-3.8,1.6,1.8,N/A,10.1039/C5TA05901A
ITIC,J61,0.873,16.08,45.19,6.34 ,N/A,N/A,CF,1:1,N/A,0,"AN(130,5)",260,N/A,N/A,N/A,FACE,N/A,780,664,-5.55,-3.41,-5.48,-3.83,1.59,1.65,2.14,10.1021/jacs.6b09110
DTNIC6,PBDB-T,0.96,6.41,45.1,2.78 ,2500,N/A,CB,1.2:1,18,0,0,100,N/A,N/A,N/A,FACE,0.366,730,670,N/A,N/A,-5.87,-3.92,1.7,1.95,N/A,10.1021/acs.chemmater.7b02887
Flu-RH,P3HT,1.1,1.82,45,0.90 ,3000,N/A,CF,1:1,15,0,"AN(120,10)",100,N/A,N/A,N/A,N/A,N/A,600,520,N/A,N/A,-5.58,-3.53,2.1,2.05,N/A,10.1039/C4CC01695E
F4PI-(BTCN)2,P3HT,0.47,1.34,45,0.28 ,1000,120,CF,1:2,N/A,0,"AN(100,10)",100,N/A,N/A,N/A,N/A,N/A,422,320,N/A,N/A,N/A,-3.48,2.94,N/A,N/A,10.1246/cl.150072
DPP1,P3HT,1.1,2.42,45,1.20 ,2000,N/A,N/A,1:1,N/A,0,"AN(150,5)",N/A,N/A,N/A,N/A,N/A,N/A,689,619,N/A,N/A,-5.3,-3.5,1.8,1.8,N/A,10.1039/C4CP03727H
IDT(DCV)2,PTB7-Th,0.92,8.41,45,3.48 ,1000,40,o-DCB,1:1.2,20,DPE(1),0,N/A,N/A,N/A,N/A,BOTH,N/A,574,538,N/A,N/A,-5.81,-3.65,2.16,2.16,N/A,10.1021/acsami.6b15707
FTB,PSEHTT,0.96 ,4.90 ,45,2.12 ,N/A,N/A,CB,1:1,10,0,"AN(175,10)",75,N/A,N/A,N/A,N/A,N/A,574,525,N/A,N/A,-5.66,-3.5,2.16,2.16,N/A,10.1039/C7CC09123K
FTTB,PSEHTT,0.87 ,6.43 ,45,2.52 ,N/A,N/A,CB,1:3,10,0,"AN(175,10)",75,N/A,N/A,N/A,N/A,N/A,611,550,N/A,N/A,-5.75,-3.33,2.03,2.42,N/A,10.1039/C7CC09123K
TT-BBAR,PTB7-Th,0.87,2.97,45,1.16 ,4000,N/A,CF,1:2,N/A,0,"SVA(THF,15)",N/A,N/A,N/A,N/A,N/A,N/A,608,477,N/A,N/A,-5.84,-3.8,2.06,2.04,N/A,10.1002/bkcs.11631
BAF-2HDT,PffBt4T-2OD,0.777,10.7,45,3.74 ,800,20,o-DCB:CB(1:1),1:1.5,25,0,0,290,1.40E-04,2.10E-04,N/A,N/A,N/A,575,509,N/A,N/A,-5.69,-3.68,2.16,2.01,N/A,10.1021/acs.jpcc.6b07778
ITIC,PBDTS-TDZ,1.07,12.51,44.3,5.93 ,N/A,N/A,o-Xylene,1:1,N/A,0,0,250,9.66E-05,5.20E-05,N/A,FACE,N/A,780,664,-5.55,-3.41,-5.48,-3.83,1.59,1.65,2.14,10.1002/adma.201703973
IDT-BC6,PBDB-T,0.92,5.63,44.2,2.29 ,1750,N/A,o-DCB,1:1,N/A,0,0,100,1.38E-06,2.89E-06,N/A,N/A,N/A,708,592,-5.17,-3.13,-5.55,-3.82,1.75,1.73,2.04,10.1021/jacs.7b00566
Cz-RH,P3HT,0.94,4.42,44,1.83 ,3000,N/A,o-DCB,1:1,40,0,"AN(100,10)",200,N/A,N/A,N/A,N/A,N/A,620,580,N/A,N/A,-5.53,-3.5,2.05,2.03,N/A,10.1039/C4CC01695E
Cz-RH,P3HT,0.96,4.19,44,1.77 ,3000,N/A,o-DCB,1:1,40,0,"AN(120,10)",200,N/A,N/A,N/A,N/A,N/A,620,580,N/A,N/A,-5.53,-3.5,2.05,2.03,N/A,10.1039/C4CC01695E
Flu-RH,P3HT,1.1,1.3,44,0.63 ,3000,N/A,CF,1:0.5,15,0,"AN(90,10)",100,N/A,N/A,N/A,N/A,N/A,600,520,N/A,N/A,-5.58,-3.53,2.1,2.05,N/A,10.1039/C4CC01695E
Flu-RH,P3HT,1.1,1.43,44,0.69 ,3000,N/A,CF,1:1,15,0,"AN(90,10)",100,N/A,N/A,N/A,N/A,N/A,600,520,N/A,N/A,-5.58,-3.53,2.1,2.05,N/A,10.1039/C4CC01695E
SiOTIC-4F,PTB7-Th,0.669,19.6,44,5.77 ,N/A,N/A,CF,1:1,N/A,0,0,75,N/A,N/A,N/A,FACE,N/A,1060,842,-5.09,-3.34,-5.28,-4.11,1.17,1.17,1.75,10.1002/aenm.201801212
IT-OM-4,PBDB-T,0.95,10.35,44,4.33 ,3000,N/A,CB,1:1,20,DIO(0.5),"AN(150,30)",205,N/A,N/A,N/A,FACE,0.352,761,688,-5.4,-3.26,-5.49,-3.81,1.63,1.68,N/A,10.1002/aenm.201700183
FBM,PTB7-Th,0.88,10.8,44,4.18 ,2000,30,CB,4:6,20,0,0,70,1.00E-06,1.40E-04,N/A,0,0,588,501,N/A,N/A,-6.18,-3.67,2.11,2.51,N/A,10.1021/acs.chemmater.6b00131
CDTBM,PTB7-Th,0.68,11.5,44,3.44 ,2000,30,CB,5:5,20,0,0,70,N/A,N/A,N/A,EDGE,0.359,855,701,N/A,N/A,-5.79,-3.9,1.45,1.89,N/A,10.1021/acs.chemmater.6b00131
DTSi(THDCV)2,P3HT,0.8,3.73,44,1.31 ,3500,60,TCE,1:1,10,0,"AN(124,10)",82,3.40E-05,N/A,N/A,N/A,N/A,721,656,N/A,N/A,-5.69,-3.82,1.72,1.87,N/A,10.1016/j.orgel.2015.04.003
FTB,PSEHTT,1.18 ,6.76 ,44,3.51 ,N/A,N/A,CB,1:1,10,0,0,75,N/A,N/A,N/A,N/A,N/A,574,525,N/A,N/A,-5.66,-3.5,2.16,2.16,N/A,10.1039/C7CC09123K
FTTB,PSEHTT,0.75 ,6.79 ,44,2.24 ,N/A,N/A,CB,1:2,10,0,"AN(175,10)",75,N/A,N/A,N/A,N/A,N/A,611,550,N/A,N/A,-5.75,-3.33,2.03,2.42,N/A,10.1039/C7CC09123K
TT-BBAR,PTB7-Th,0.8,2.06,44,0.73 ,4000,N/A,CF,1:2,N/A,0,"AN(90,10)",N/A,N/A,N/A,N/A,N/A,N/A,608,477,N/A,N/A,-5.84,-3.8,2.06,2.04,N/A,10.1002/bkcs.11631
TT-BBAR,PTB7-Th,0.86,2.25,44,0.85 ,4000,N/A,CF,1:2,N/A,0,"SVA(CF,15)",N/A,N/A,N/A,N/A,N/A,N/A,608,477,N/A,N/A,-5.84,-3.8,2.06,2.04,N/A,10.1002/bkcs.11631
Cz-ECA,P3HT,1,2.34,44,1.03 ,N/A,N/A,o-DCB,1:1.5,40,0,"AN(100,10)",200,3.24E-04,6.38E-04,N/A,N/A,N/A,549,473,N/A,N/A,-5.63,-3.37,2.26,2.26,N/A,10.1039/C5RA03607K
Flu-ECA,P3HT,1.03,2.82,44,1.28 ,N/A,N/A,o-DCB,1:1,40,0,"AN(100,10)",200,3.59E-04,6.67E-04,N/A,N/A,N/A,532,459,N/A,N/A,-5.7,-3.37,2.33,2.33,N/A,10.1039/C5RA03607K
Flu-IN,P3HT,0.92,3.2,44,1.30 ,N/A,N/A,o-DCB,1:1,40,0,"AN(100,10)",200,N/A,N/A,N/A,N/A,N/A,599,544,N/A,N/A,-5.7,-3.63,2.07,2.07,N/A,10.1039/C5RA03607K
BTPT-4F,P2F-EHp,0.78,3.2,43.78,1.09 ,1000,N/A,CF,1:1.2,12,DBE(0.5),"AN(110,10)",120,N/A,N/A,N/A,FACE,N/A,855,742,-5.6,-3.55,-5.73,-4,1.45,1.73,2.05,10.1007/s11426-019-9457-5
ITIC,J61,0.871,15.81,43.56,6.00 ,N/A,N/A,CF,1:1,N/A,0,"AN(130,5)",300,N/A,N/A,N/A,FACE,N/A,780,664,-5.55,-3.41,-5.48,-3.83,1.59,1.65,2.14,10.1021/jacs.6b09110
NFDTS,PTB7-Th,0.654,9.86,43.1,2.78 ,N/A,N/A,CF,1:1.2,20,CN(1),0,N/A,N/A,N/A,N/A,FACE,0.365,879,810,-5.64,-3.64,-5.36,-3.92,1.41,1.44,2,10.1039/C7TA10957A
Cz-RH,P3HT,0.98,3.58,43,1.51 ,3000,N/A,o-DCB,1:0.5,40,0,"AN(120,10)",200,N/A,N/A,N/A,N/A,N/A,620,580,N/A,N/A,-5.53,-3.5,2.05,2.03,N/A,10.1039/C4CC01695E
Cz-RH,P3HT,0.92,4.46,43,1.76 ,3000,N/A,o-DCB,1:1,40,0,0,200,N/A,N/A,N/A,N/A,N/A,620,580,N/A,N/A,-5.53,-3.5,2.05,2.03,N/A,10.1039/C4CC01695E
Flu-RH,P3HT,0.96,4.81,43,1.99 ,3000,N/A,o-DCB,1:1,40,0,0,200,N/A,N/A,N/A,N/A,N/A,600,520,N/A,N/A,-5.58,-3.53,2.1,2.05,N/A,10.1039/C4CC01695E
Flu-RH,P3HT,1.04,3.59,43,1.61 ,3000,N/A,o-DCB,1:1.5,40,0,"AN(180,10)",200,N/A,N/A,N/A,N/A,N/A,600,520,N/A,N/A,-5.58,-3.53,2.1,2.05,N/A,10.1039/C4CC01695E
Flu-RH,P3HT,1.05,2.83,43,1.28 ,3000,N/A,o-DCB,1:2,40,0,"AN(180,10)",200,N/A,N/A,N/A,N/A,N/A,600,520,N/A,N/A,-5.58,-3.53,2.1,2.05,N/A,10.1039/C4CC01695E
Flu-RH,P3HT,1.07,2.61,43,1.20 ,3000,N/A,CF,1:1,15,0,"AN(150,10)",100,N/A,N/A,N/A,N/A,N/A,600,520,N/A,N/A,-5.58,-3.53,2.1,2.05,N/A,10.1039/C4CC01695E
Flu-RH,P3HT,1.06,2.73,43,1.24 ,3000,N/A,CF,1:2,15,0,"AN(150,10)",100,N/A,N/A,N/A,N/A,N/A,600,520,N/A,N/A,-5.58,-3.53,2.1,2.05,N/A,10.1039/C4CC01695E
FBR,P3HT,0.76,6.03,43,1.97 ,5000,N/A,CF:DCB(80:20),1:0.5,16,0,"AN(110,15)",80,N/A,N/A,N/A,N/A,N/A,600,509,N/A,N/A,-5.7,-3.57,2.14,2.14,N/A,10.1021/JA5110602
F8-DPPTCN,P3HT,0.97,4.52,43,1.89 ,5000,N/A,CF,1:4,20,0,"AN(95,10)",100,N/A,N/A,N/A,0,N/A,757,690,N/A,N/A,-5.31,-3.65,1.64,1.66,N/A,10.1039/C6TA00056H
IEIC,PBDTTT-E-T,0.89,12,43,4.59 ,N/A,N/A,CB,1:1,10,DIO(3),"AN(100,10)",105,N/A,N/A,N/A,FACE,N/A,790,722,-5.25,-3.29,-5.42,-3.82,1.57,1.6,1.96,10.1002/adma.201602642
DBS-2DPP,P3HT,0.97,4.91,43,2.05 ,1000,N/A,o-DCB,1.2:1,32,0,"SVA(N/A,N,A)",185,2.80E-05,6.10E-04,N/A,N/A,N/A,678,622,N/A,N/A,-5.3,-3.28,1.83,2.02,N/A,10.1002/aenm.201200911
DTSi(THDCV)2,PTB7,1.01,3.56,43,1.55 ,3500,60,TCE,1:1,10,0,"AN(124,10)",82,N/A,N/A,N/A,N/A,N/A,721,656,N/A,N/A,-5.69,-3.82,1.72,1.87,N/A,10.1016/j.orgel.2015.04.003
FTB,PSEHTT,0.94 ,5.94 ,43,2.40 ,N/A,N/A,CB,1:2,10,0,"AN(175,10)",75,N/A,N/A,N/A,N/A,N/A,574,525,N/A,N/A,-5.66,-3.5,2.16,2.16,N/A,10.1039/C7CC09123K
Cz-ECA,P3HT,1,2.32,43,1.00 ,N/A,N/A,o-DCB,1:1.5,40,0,"AN(120,10)",200,N/A,N/A,N/A,N/A,N/A,549,473,N/A,N/A,-5.63,-3.37,2.26,2.26,N/A,10.1039/C5RA03607K
Flu-ECA,P3HT,1,2.48,43,1.07 ,N/A,N/A,o-DCB,1:0.5,40,0,"AN(120,10)",200,N/A,N/A,N/A,N/A,N/A,532,459,N/A,N/A,-5.7,-3.37,2.33,2.33,N/A,10.1039/C5RA03607K
Flu-IN,P3HT,0.83,2.74,43,0.98 ,N/A,N/A,o-DCB,1:0.5,40,0,"AN(80,10)",200,N/A,N/A,N/A,N/A,N/A,599,544,N/A,N/A,-5.7,-3.63,2.07,2.07,N/A,10.1039/C5RA03607K
Flu-IN,P3HT,0.83,2.63,43,0.94 ,N/A,N/A,o-DCB,1:0.5,40,0,"AN(100,10)",200,N/A,N/A,N/A,N/A,N/A,599,544,N/A,N/A,-5.7,-3.63,2.07,2.07,N/A,10.1039/C5RA03607K
DTNIC6,PBDB-T,0.96,6.2,42.68,2.54 ,2500,N/A,CB,1:1.2,18,0,0,100,N/A,N/A,N/A,FACE,0.366,730,670,N/A,N/A,-5.87,-3.92,1.7,1.95,N/A,10.1021/acs.chemmater.7b02887
A1,PTB7-Th,0.86,5.63,42.65,2.07 ,N/A,N/A,o-DCB,1:1,20,0,0,N/A,N/A,N/A,N/A,N/A,N/A,884,785,-5.17,-3.59,-5.66,-3.7,1.4,1.96,1.58,10.1039/C8TA00704G
DTPC-IC,PTB7-Th,0.863,3.12,42.4,1.14 ,2000,N/A,o-DCB,1:1.5,25,0,0,100,3.70E-05,4.60E-04,N/A,FACE,0,1000,891,N/A,N/A,-5.21,-3.97,1.24,1.24,N/A,10.1021/jacs.7b13239
Cz-RH,P3HT,1.08,1.38,42,0.63 ,3000,N/A,CF,1:2,15,0,"AN(120,10)",100,N/A,N/A,N/A,N/A,N/A,620,580,N/A,N/A,-5.53,-3.5,2.05,2.03,N/A,10.1039/C4CC01695E
Cz-RH,P3HT,1.07,1.44,42,0.65 ,3000,N/A,CF,1:2,40,0,"AN(150,10)",100,N/A,N/A,N/A,N/A,N/A,620,580,N/A,N/A,-5.53,-3.5,2.05,2.03,N/A,10.1039/C4CC01695E
Cz-RH,P3HT,0.98,3.77,42,1.55 ,3000,N/A,o-DCB,1:0.5,40,0,"AN(100,10)",200,N/A,N/A,N/A,N/A,N/A,620,580,N/A,N/A,-5.53,-3.5,2.05,2.03,N/A,10.1039/C4CC01695E
Flu-RH,P3HT,1.09,1.56,42,0.71 ,3000,N/A,CF,1:0.5,15,0,"AN(120,10)",100,N/A,N/A,N/A,N/A,N/A,600,520,N/A,N/A,-5.58,-3.53,2.1,2.05,N/A,10.1039/C4CC01695E
BTA1,P3HT,0.91,1.65,42,0.63 ,N/A,N/A,CF,1:0.6,15,DIO(0.5),"AN(100,10)",N/A,N/A,N/A,N/A,0,N/A,670,610,N/A,-3.13,-5.51,-3.55,1.85,1.96,N/A,10.1002/aenm.201602269
F8-DPPTCN,P3HT,0.96,5,42,2.02 ,5000,N/A,CF,1:3,20,0,"AN(95,10)",100,1.12E-03,3.62E-05,N/A,0,N/A,757,690,N/A,N/A,-5.31,-3.65,1.64,1.66,N/A,10.1039/C6TA00056H
IEIC,PTB7-Th,0.91,11.55,42,4.41 ,1000,N/A,N/A,1:1,25,0,0,110,N/A,N/A,N/A,FACE,N/A,790,722,-5.25,-3.29,-5.42,-3.82,1.57,1.6,1.96,10.1039/C4EE03424D
IDTIDT-IC,PTB7-Th,0.92,11.43,42,4.42 ,1000,90,o-DCB,1:1.5,N/A,0,"AN(150,10)",186.1,N/A,N/A,N/A,N/A,N/A,810,721,N/A,N/A,-5.42,-3.82,1.53,1.6,N/A,10.1039/C6TA00612D
IT-OM-4,PBDB-T,0.93,8.06,42,3.15 ,3000,N/A,CB,1:1,20,DIO(0.5),"AN(150,30)",255,N/A,N/A,N/A,FACE,0.352,761,688,-5.4,-3.26,-5.49,-3.81,1.63,1.68,N/A,10.1002/aenm.201700183
TT-OBAR,PTB7-Th,0.89,3.59,42,1.34 ,4000,N/A,CF,1:2,N/A,0,"AN(90,10)",N/A,N/A,N/A,N/A,N/A,N/A,605,480,N/A,N/A,-5.84,-3.79,2.04,2.05,N/A,10.1002/bkcs.11631
TT-OBAR,PTB7-Th,0.84,2.62,42,0.92 ,4000,N/A,CF,1:2,N/A,0,"SVA(CF,15)",N/A,N/A,N/A,N/A,N/A,N/A,605,480,N/A,N/A,-5.84,-3.79,2.04,2.05,N/A,10.1002/bkcs.11631
TT-OBAR,PTB7-Th,0.9,3.43,42,1.30 ,4000,N/A,CF,1:2,N/A,0,"SVA(THF,15)",N/A,N/A,N/A,N/A,N/A,N/A,605,480,N/A,N/A,-5.84,-3.79,2.04,2.05,N/A,10.1002/bkcs.11631
Cz-ECA,P3HT,0.98,2.31,42,0.95 ,N/A,N/A,o-DCB,1:1.5,40,0,"AN(80,10)",200,N/A,N/A,N/A,N/A,N/A,549,473,N/A,N/A,-5.63,-3.37,2.26,2.26,N/A,10.1039/C5RA03607K
Flu-ECA,P3HT,1.04,2.87,42,1.25 ,N/A,N/A,o-DCB,1:1.5,40,0,"AN(100,10)",200,N/A,N/A,N/A,N/A,N/A,532,459,N/A,N/A,-5.7,-3.37,2.33,2.33,N/A,10.1039/C5RA03607K
Flu-ECA,P3HT,1.03,2.91,42,1.26 ,N/A,N/A,o-DCB,1:1.5,40,0,"AN(120,10)",200,N/A,N/A,N/A,N/A,N/A,532,459,N/A,N/A,-5.7,-3.37,2.33,2.33,N/A,10.1039/C5RA03607K
Flu-IN,P3HT,0.92,3.4,42,1.31 ,N/A,N/A,o-DCB,1:1,40,0,"AN(80,10)",200,3.81E-04,7.05E-04,N/A,N/A,N/A,599,544,N/A,N/A,-5.7,-3.63,2.07,2.07,N/A,10.1039/C5RA03607K
Flu-IN,P3HT,0.91,2.9,42,1.11 ,N/A,N/A,o-DCB,1:1.5,40,0,"AN(80,10)",200,N/A,N/A,N/A,N/A,N/A,599,544,N/A,N/A,-5.7,-3.63,2.07,2.07,N/A,10.1039/C5RA03607K
Flu-IN,P3HT,0.91,2.86,42,1.09 ,N/A,N/A,o-DCB,1:1.5,40,0,"AN(100,10)",200,N/A,N/A,N/A,N/A,N/A,599,544,N/A,N/A,-5.7,-3.63,2.07,2.07,N/A,10.1039/C5RA03607K
ITIC,PBDT-TDZ,0.99,7.85,41.4,3.22 ,N/A,N/A,o-Xylene,1:1,N/A,PN(0.5),0,300,9.66E-05,5.20E-05,N/A,FACE,N/A,780,664,-5.55,-3.41,-5.48,-3.83,1.59,1.65,2.14,10.1002/adma.201703973
IDTIDT-IC,PTB7-Th,0.91,11.33,41.2,4.25 ,1700,90,o-DCB,1:1,N/A,0,"AN(150,10)",94.2,N/A,N/A,N/A,N/A,N/A,810,721,N/A,N/A,-5.42,-3.82,1.53,1.6,N/A,10.1039/C6TA00612D
Cz-RH,P3HT,1.07,1.17,41,0.51 ,3000,N/A,CF,1:1,15,0,"AN(90,10)",100,N/A,N/A,N/A,N/A,N/A,620,580,N/A,N/A,-5.53,-3.5,2.05,2.03,N/A,10.1039/C4CC01695E
F4PI-BTCN,P3HT,0.53,1.45,41,0.32 ,1000,120,CF,1:2,N/A,0,"AN(100,10)",100,N/A,N/A,N/A,N/A,N/A,420,310,N/A,N/A,N/A,-3.48,2.95,N/A,N/A,10.1246/cl.150072
DTDfBT(TDPP)2,PTB7,0.78,6.68,41,2.14 ,1200,30,CB,1:2,15,DIO(1),0,85,8.20E-04,3.10E-03,N/A,FACE,N/A,815,650,N/A,N/A,-5.85,-4.33,1.52,1.52,N/A,10.1021/acs.chemmater.5b02480
TT-OBAR,PTB7-Th,0.79,2.92,41,0.95 ,4000,N/A,CF,1:2,N/A,0,"AN(120,10)",N/A,N/A,N/A,N/A,N/A,N/A,605,480,N/A,N/A,-5.84,-3.79,2.04,2.05,N/A,10.1002/bkcs.11631
Flu-ECA,P3HT,1.01,2.22,41,0.92 ,N/A,N/A,o-DCB,1:0.5,40,0,"AN(100,10)",200,N/A,N/A,N/A,N/A,N/A,532,459,N/A,N/A,-5.7,-3.37,2.33,2.33,N/A,10.1039/C5RA03607K
Flu-ECA,P3HT,1.04,2.86,41,1.22 ,N/A,N/A,o-DCB,1:1,40,0,"AN(80,10)",200,N/A,N/A,N/A,N/A,N/A,532,459,N/A,N/A,-5.7,-3.37,2.33,2.33,N/A,10.1039/C5RA03607K
Flu-ECA,P3HT,1.02,2.65,41,1.11 ,N/A,N/A,o-DCB,1:1,40,0,"AN(120,10)",200,N/A,N/A,N/A,N/A,N/A,532,459,N/A,N/A,-5.7,-3.37,2.33,2.33,N/A,10.1039/C5RA03607K
Flu-ECA,P3HT,1.03,2.96,41,1.25 ,N/A,N/A,o-DCB,1:1.5,40,0,"AN(80,10)",200,N/A,N/A,N/A,N/A,N/A,532,459,N/A,N/A,-5.7,-3.37,2.33,2.33,N/A,10.1039/C5RA03607K
MPU4,SM1,1.03,9.92,41,4.19 ,N/A,N/A,CF,1:1.5,14,0,0,N/A,N/A,N/A,N/A,N/A,N/A,N/A,722,N/A,N/A,-5.65,-3.96,N/A,1.69,N/A,10.1002/solr.201900471
ITIC-Th1,FTAZ,0.791,16.79,40.69,5.40 ,3000,N/A,CF,1:1.5,12,DIO(0.25),0,311,N/A,N/A,N/A,FACE,0.35,772,728,N/A,N/A,-5.74,-4.01,1.55,1.73,N/A,10.1021/jacs.6b02004
IDT-2O,PBDB-T,0.81,13.48,40.2,4.39 ,N/A,N/A,o-DCB,1:1,N/A,0,0,500,N/A,N/A,N/A,FACE,N/A,756,706,N/A,N/A,-5.73,-3.85,1.64,1.88,N/A,10.1002/adma.201703527
IDT-BC6,PBDB-T,0.9,5.42,40.1,1.96 ,1750,N/A,o-DCB,1:0.5,N/A,0,0,100,N/A,N/A,N/A,N/A,N/A,708,592,-5.17,-3.13,-5.55,-3.82,1.75,1.73,2.04,10.1021/jacs.7b00566
Cz-RH,P3HT,1.09,1.45,40,0.63 ,3000,N/A,CF,1:2,15,0,"AN(90,10)",100,N/A,N/A,N/A,N/A,N/A,620,580,N/A,N/A,-5.53,-3.5,2.05,2.03,N/A,10.1039/C4CC01695E
Cz-RH,P3HT,0.93,3.5,40,1.30 ,3000,N/A,o-DCB,1:0.5,40,0,"AN(80,10)",200,N/A,N/A,N/A,N/A,N/A,620,580,N/A,N/A,-5.53,-3.5,2.05,2.03,N/A,10.1039/C4CC01695E
Flu-RH,P3HT,1.07,2.53,40,1.08 ,3000,N/A,CF,1:0.5,15,0,"AN(150,10)",100,N/A,N/A,N/A,N/A,N/A,600,520,N/A,N/A,-5.58,-3.53,2.1,2.05,N/A,10.1039/C4CC01695E
ITIC,PBDTS-TDZ,1.09,11.95,40,5.21 ,N/A,N/A,THF,1:1,N/A,0,0,100,9.66E-05,5.20E-05,N/A,FACE,N/A,780,664,-5.55,-3.41,-5.48,-3.83,1.59,1.65,2.14,10.1002/adma.201703973
IEIC,PBDTTT-E-T,0.89,11.7,40,4.17 ,N/A,N/A,CB,1:1,10,DIO(1),"AN(100,10)",105,N/A,N/A,N/A,FACE,N/A,790,722,-5.25,-3.29,-5.42,-3.82,1.57,1.6,1.96,10.1002/adma.201602642
IDIC,PTB7-Th,0.83,9.53,40,3.16 ,1500,90,o-DCB,1:1.5,N/A,0,"AN(150,10)",94.2,2.09E-05,N/A,N/A,N/A,N/A,720,681,N/A,N/A,-5.61,-3.88,1.72,1.73,N/A,10.1039/C6TA00612D
CBM,PTB7-Th,0.85,9.7,40,3.30 ,2000,30,CB,4:6,20,0,0,70,N/A,N/A,N/A,0,0,614,517,N/A,N/A,-6.1,-3.64,2.02,2.46,N/A,10.1021/acs.chemmater.6b00131
FTB,PSEHTT,0.81 ,6.07 ,40,1.97 ,N/A,N/A,CB,1:2,10,PN(2.5),0,75,N/A,N/A,N/A,N/A,N/A,574,525,N/A,N/A,-5.66,-3.5,2.16,2.16,N/A,10.1039/C7CC09123K
TT-OBAR,PTB7-Th,0.88,3.47,40,1.22 ,4000,N/A,CF,1:2,N/A,0,"SVA(DCM,15)",N/A,N/A,N/A,N/A,N/A,N/A,605,480,N/A,N/A,-5.84,-3.79,2.04,2.05,N/A,10.1002/bkcs.11631
Flu-ECA,P3HT,1.01,2.31,40,0.93 ,N/A,N/A,o-DCB,1:0.5,40,0,"AN(80,10)",200,N/A,N/A,N/A,N/A,N/A,532,459,N/A,N/A,-5.7,-3.37,2.33,2.33,N/A,10.1039/C5RA03607K
Flu-IN,P3HT,0.43,1.17,40,0.20 ,N/A,N/A,o-DCB,1:1.5,40,0,"AN(120,10)",200,N/A,N/A,N/A,N/A,N/A,599,544,N/A,N/A,-5.7,-3.63,2.07,2.07,N/A,10.1039/C5RA03607K
ITIC,PBDTS-TDZ,1.07,8.04,39.8,3.42 ,N/A,N/A,o-Xylene,1:1,N/A,0,0,300,9.66E-05,5.20E-05,N/A,FACE,N/A,780,664,-5.55,-3.41,-5.48,-3.83,1.59,1.65,2.14,10.1002/adma.201703973
ITIC,PBDTS-TDZ,1.09,12.7,39.7,5.50 ,N/A,N/A,CF,1:1,N/A,0,0,100,9.66E-05,5.20E-05,N/A,FACE,N/A,780,664,-5.55,-3.41,-5.48,-3.83,1.59,1.65,2.14,10.1002/adma.201703973
NIDBT,PTB7-Th,0.808,11.33,39.53,3.62 ,N/A,N/A,CB,1:1,20,0,0,N/A,3.55E-05,7.20E-04,N/A,N/A,N/A,673,605,N/A,N/A,-5.87,-3.91,1.84,1.96,N/A,10.1039/C7QM00403F
IDTIDT-IC,PTB7-Th,0.91,10.83,39.4,3.88 ,900,90,o-DCB,1:1.5,N/A,0,"AN(150,10)",197,N/A,N/A,N/A,N/A,N/A,810,721,N/A,N/A,-5.42,-3.82,1.53,1.6,N/A,10.1039/C6TA00612D
Flu-RH,P3HT,1,4.03,39,1.57 ,3000,N/A,o-DCB,1:1,40,0,"AN(180,10)",200,N/A,N/A,N/A,N/A,N/A,600,520,N/A,N/A,-5.58,-3.53,2.1,2.05,N/A,10.1039/C4CC01695E
F8-DPPTCN,P3HT,0.95,5.25,39,1.95 ,5000,N/A,CF,1:2,20,0,"AN(95,10)",100,2.03E-03,3.27E-05,N/A,0,N/A,757,690,N/A,N/A,-5.31,-3.65,1.64,1.66,N/A,10.1039/C6TA00056H
F8-DPPTCN,P3HT,0.97,6.25,39,2.36 ,5000,N/A,CF,1:3,20,DIO(0.4),"AN(95,10)",100,2.68E-03,9.49E-05,N/A,0,N/A,757,690,N/A,N/A,-5.31,-3.65,1.64,1.66,N/A,10.1039/C6TA00056H
IEICO,PBDTTT-E-T,0.82,14.3,39,4.57 ,N/A,N/A,CB,1:1.5,10,0,"AN(100,10)",95,N/A,N/A,N/A,N/A,N/A,925,805,-5.06,-3.3,-5.32,-3.95,1.34,1.37,1.76,10.1002/adma.201602642
ATT-1,P3HT,0.92,12.29,39,4.41 ,N/A,N/A,o-DCB,1:1.5,10,0,0,130,2.50E-05,5.80E-05,10.2,BOTH,0.358,805,736,-5.1,-3.04,-5.5,-3.63,1.54,1.87,1.87,10.1021/jacs.6b08523
DTBT(TDPP)2,PTB7,0.82,3.62,39,1.16 ,1200,30,CB,1:2,15,DIO(1),0,85,2.40E-04,2.50E-03,N/A,FACE,N/A,815,650,N/A,N/A,-5.7,-4.18,1.52,1.52,N/A,10.1021/acs.chemmater.5b02480
DPP1,P3HT,1.03,2.04,39,0.82 ,2000,N/A,N/A,1:1,N/A,0,0,N/A,N/A,N/A,N/A,N/A,N/A,689,619,N/A,N/A,-5.3,-3.5,1.8,1.8,N/A,10.1039/C4CP03727H
CDTBM,PTB7-Th,0.68,7.9,39,2.10 ,2000,30,CB,6:4,20,0,0,70,N/A,N/A,N/A,EDGE,0.359,855,701,N/A,N/A,-5.79,-3.9,1.45,1.89,N/A,10.1021/acs.chemmater.6b00131
Flu-IN,P3HT,0.54,1.45,39,0.31 ,N/A,N/A,o-DCB,1:0.5,40,0,"AN(120,10)",200,N/A,N/A,N/A,N/A,N/A,599,544,N/A,N/A,-5.7,-3.63,2.07,2.07,N/A,10.1039/C5RA03607K
MPU1,SM1,0.99,9.08,39,3.51 ,N/A,N/A,CF,1:1.5,14,0,0,N/A,N/A,N/A,N/A,N/A,N/A,N/A,702,N/A,N/A,-5.81,-3.99,N/A,1.82,N/A,10.1002/solr.201900471
A1,PTB7-Th,0.84,5.77,38.88,1.88 ,N/A,N/A,o-DCB,2:1,20,0,0,N/A,N/A,N/A,N/A,N/A,N/A,884,785,-5.17,-3.59,-5.66,-3.7,1.4,1.96,1.58,10.1039/C8TA00704G
NFDTS,PTB7-Th,0.677,13.26,38.5,3.46 ,N/A,N/A,CF,1:0.8,20,0,0,N/A,N/A,N/A,N/A,FACE,0.365,879,810,-5.64,-3.64,-5.36,-3.92,1.41,1.44,2,10.1039/C7TA10957A
IDTT-2BM,PBDTTT-C-T,0.773,7.03,38.5,2.09 ,N/A,N/A,o-DCB,1.5:1,30,0,0,N/A,2.80E-06,1.70E-03,N/A,N/A,N/A,805,714,N/A,N/A,-5.5,-3.8,1.64,1.7,N/A,10.1039/C5TA05901A
IDT-2DPP,P3HT,1.13,1.05,38.2,0.45 ,N/A,N/A,o-DCB,1:1.2,20,0,0,N/A,1.11E-05,6.76E-04,N/A,N/A,N/A,712,620,N/A,N/A,-5.11,-3.32,1.74,1.79,N/A,10.1039/C3TA13816J
Flu-RH,P3HT,1.07,2.35,38,0.96 ,3000,N/A,CF,1:2,15,0,"AN(120,10)",100,N/A,N/A,N/A,N/A,N/A,600,520,N/A,N/A,-5.58,-3.53,2.1,2.05,N/A,10.1039/C4CC01695E
IT-OM-1,PBDB-T,1,7.6,38,2.89 ,3000,N/A,CB,1:1,20,DIO(0.5),"AN(150,30)",205,N/A,N/A,N/A,FACE,0.424,742,668,-5.36,-3.15,-5.5,-3.76,1.67,1.74,N/A,10.1002/aenm.201700183
BTPT-4F,P2F-EHp,0.9,12.69,38,4.34 ,1000,N/A,CF,1:1.2,12,0,"AN(110,10)",120,N/A,N/A,N/A,FACE,N/A,855,742,-5.6,-3.55,-5.73,-4,1.45,1.73,2.05,10.1007/s11426-019-9457-5
CBM,PTB7-Th,0.75,8.5,38,2.42 ,2000,30,CB,5:5,20,0,0,70,N/A,N/A,N/A,0,0,614,517,N/A,N/A,-6.1,-3.64,2.02,2.46,N/A,10.1021/acs.chemmater.6b00131
S(TPA-DPP),P3HT,1.18,2.68,37.9,1.20 ,N/A,N/A,N/A,N/A,N/A,N/A,N/A,N/A,N/A,N/A,N/A,N/A,N/A,670,550,N/A,N/A,-5.26,-3.26,1.85,2,N/A,10.1039/C2CC31511D
D5T6F-M,PTB7-Th,1,6.6,37.7,2.49 ,4000,45,CB,5:5,15,0,0,50,N/A,N/A,N/A,N/A,N/A,642,590,N/A,N/A,-6.09,-4.16,1.93,1.93,N/A,10.1039/C8TA02781A
CDTDI,PBDB-T,0.86,7.89,37.36,2.54 ,N/A,N/A,CB,1:1,N/A,DPE(2),"AN(120,10)",N/A,9.15E-06,N/A,N/A,N/A,N/A,913,810,N/A,N/A,-5.75,-4.26,1.36,1.49,N/A,10.1021/acsami.7b05417
BTPT-4F,P2F-EHp,0.9,12.05,37.01,4.01 ,1000,N/A,CF,1:1.2,12,0,"SVA(CF,20)",120,N/A,N/A,N/A,FACE,N/A,855,742,-5.6,-3.55,-5.73,-4,1.45,1.73,2.05,10.1007/s11426-019-9457-5
PHPI-BTCN,P3HT,0.23,1.39,37,0.12 ,1000,120,CF,1:2,N/A,0,"AN(100,10)",100,N/A,N/A,N/A,N/A,N/A,418,380,N/A,N/A,N/A,-3.47,2.97,N/A,N/A,10.1246/cl.150072
IEICO,PBDTTT-E-T,0.81,13.8,37,4.14 ,N/A,N/A,CB,1:1,10,0,"AN(100,10)",95,N/A,N/A,N/A,N/A,N/A,925,805,-5.06,-3.3,-5.32,-3.95,1.34,1.37,1.76,10.1002/adma.201602642
IEICO,PBDTTT-E-T,0.81,13.7,37,4.11 ,N/A,N/A,CB,1:2,10,0,"AN(100,10)",95,N/A,N/A,N/A,N/A,N/A,925,805,-5.06,-3.3,-5.32,-3.95,1.34,1.37,1.76,10.1002/adma.201602642
IT-OM-1,PBDB-T,0.99,6.18,37,2.26 ,3000,N/A,CB,1:1,20,DIO(0.5),"AN(150,30)",255,N/A,N/A,N/A,FACE,0.424,742,668,-5.36,-3.15,-5.5,-3.76,1.67,1.74,N/A,10.1002/aenm.201700183
IC-2IDT-IC,PTB7-Th,0.93,12.75,37,4.39 ,N/A,N/A,o-DCB,1:1.5,20,0,0,110,9.50E-05,2.70E-05,42.5,FACE,0,790,690,N/A,N/A,-5.42,-3.8,1.57,1.62,N/A,10.1002/aenm.201600854
DTDfBT(TDPP)2,PTB7,0.73,2.13,37,0.58 ,1200,30,CB,1:3,15,0,0,85,8.20E-04,3.10E-03,N/A,FACE,N/A,815,650,N/A,N/A,-5.85,-4.33,1.52,1.52,N/A,10.1021/acs.chemmater.5b02480
DBS-2DPP,P3HT,0.85,2.27,37,0.71 ,1000,N/A,o-DCB,1:1,32,0,0,185,N/A,N/A,N/A,N/A,N/A,678,622,N/A,N/A,-5.3,-3.28,1.83,2.02,N/A,10.1002/aenm.201200911
DBS-2DPP,P3HT,0.86,3.81,37,1.21 ,1000,N/A,o-DCB,1.2:1,32,0,"AN(120,15)",185,2.20E-05,3.40E-04,N/A,N/A,N/A,678,622,N/A,N/A,-5.3,-3.28,1.83,2.02,N/A,10.1002/aenm.201200911
BTPT-4F,P2F-EHp,0.88,13.15,36.96,4.28 ,1000,N/A,CF,1:1.2,12,0,"SVA(THF,60)",120,N/A,N/A,N/A,FACE,N/A,855,742,-5.6,-3.55,-5.73,-4,1.45,1.73,2.05,10.1007/s11426-019-9457-5
IDT-2DPP,P3HT,1.15,0.66,36.8,0.28 ,N/A,N/A,o-DCB,1:1.8,20,0,0,N/A,N/A,N/A,N/A,N/A,N/A,712,620,N/A,N/A,-5.11,-3.32,1.74,1.79,N/A,10.1039/C3TA13816J
IDT-2DPP,P3HT,1.13,0.78,36.5,0.32 ,N/A,N/A,o-DCB,1:0.8,20,0,0,N/A,N/A,N/A,N/A,N/A,N/A,712,620,N/A,N/A,-5.11,-3.32,1.74,1.79,N/A,10.1039/C3TA13816J
IDT-BC6,PBDB-T,0.93,5.54,36.2,1.87 ,1750,N/A,o-DCB,1:1.5,N/A,0,0,100,N/A,N/A,N/A,N/A,N/A,708,592,-5.17,-3.13,-5.55,-3.82,1.75,1.73,2.04,10.1021/jacs.7b00566
MHPI-BTCN,P3HT,0.57,0.93,36,0.19 ,1000,120,CF,1:2,N/A,0,0,100,N/A,N/A,N/A,N/A,N/A,418,380,N/A,N/A,N/A,-3.48,2.97,N/A,N/A,10.1246/cl.150072
IC-2IDT-IC,PTB7-Th,0.94,10.12,36,3.42 ,N/A,N/A,o-DCB,1:2,20,0,0,110,N/A,N/A,42.5,FACE,0,790,690,N/A,N/A,-5.42,-3.8,1.57,1.62,N/A,10.1002/aenm.201600854
DBS-2DPP,P3HT,0.85,1.85,36,0.57 ,1000,N/A,o-DCB,1.5:1,32,0,0,185,N/A,N/A,N/A,N/A,N/A,678,622,N/A,N/A,-5.3,-3.28,1.83,2.02,N/A,10.1002/aenm.201200911
FBM,PTB7-Th,0.86,9.8,36,3.03 ,2000,30,CB,5:5,20,0,0,70,N/A,N/A,N/A,0,0,588,501,N/A,N/A,-6.18,-3.67,2.11,2.51,N/A,10.1021/acs.chemmater.6b00131
FTTB,PSEHTT,0.78 ,5.97 ,36,1.68 ,N/A,N/A,CB,1:2,10,DIO(3),0,75,N/A,N/A,N/A,N/A,N/A,611,550,N/A,N/A,-5.75,-3.33,2.03,2.42,N/A,10.1039/C7CC09123K
BTD-CN,P3HT,0.99,2.53,35,0.88 ,N/A,N/A,CB,1:1,N/A,0,"AN(130,10)",100,N/A,N/A,N/A,N/A,N/A,550,350,-5.45,-2.84,-5.53,-3.33,2.25,2.2,2.61,10.1246/cl.141155
IC-2IDT-IC,PTB7-Th,0.93,11.33,35,3.69 ,N/A,N/A,o-DCB,1:1.2,20,0,0,110,N/A,N/A,42.5,FACE,0,790,690,N/A,N/A,-5.42,-3.8,1.57,1.62,N/A,10.1002/aenm.201600854
DTBT(TDPP)2,PTB7,0.73,1.76,35,0.45 ,1200,30,CB,1:3,15,0,0,85,2.40E-04,2.50E-03,N/A,FACE,N/A,815,650,N/A,N/A,-5.7,-4.18,1.52,1.52,N/A,10.1021/acs.chemmater.5b02480
DTDfBT(TDPP)2,PTB7,0.66,2.66,35,0.61 ,1200,30,CB,1:1.5,15,0,0,85,8.20E-04,3.10E-03,N/A,FACE,N/A,815,650,N/A,N/A,-5.85,-4.33,1.52,1.52,N/A,10.1021/acs.chemmater.5b02480
TT-BBAR,PTB7-Th,0.63,2.02,35,0.45 ,4000,N/A,CF,1:2,N/A,0,"AN(120,10)",N/A,N/A,N/A,N/A,N/A,N/A,608,477,N/A,N/A,-5.84,-3.8,2.06,2.04,N/A,10.1002/bkcs.11631
Flu-IN,P3HT,0.52,2.05,35,0.37 ,N/A,N/A,o-DCB,1:1,40,0,"AN(120,10)",200,N/A,N/A,N/A,N/A,N/A,599,544,N/A,N/A,-5.7,-3.63,2.07,2.07,N/A,10.1039/C5RA03607K
IDTT-2BM,PBDTTT-C-T,0.758,3.82,34.5,1.00 ,N/A,N/A,o-DCB,1:1.5,30,0,0,N/A,N/A,N/A,N/A,N/A,N/A,805,714,N/A,N/A,-5.5,-3.8,1.64,1.7,N/A,10.1039/C5TA05901A
D7T8F-M,PTB7-Th,1.11,4.4,34.5,1.68 ,4000,45,CB,3:7,15,0,0,50,9.00E-06,1.10E-04,N/A,N/A,N/A,685,600,N/A,N/A,-5.74,-3.93,1.81,1.81,N/A,10.1039/C8TA02781A
IDTT-2BM,PBDTTT-C-T,0.747,4.83,34.1,1.23 ,N/A,N/A,o-DCB,1:1,30,0,0,N/A,N/A,N/A,N/A,N/A,N/A,805,714,N/A,N/A,-5.5,-3.8,1.64,1.7,N/A,10.1039/C5TA05901A
BTD-CF,P3HT,0.46,0.25,34,0.04 ,N/A,N/A,CB,2:1,N/A,0,"AN(130,10)",100,N/A,N/A,N/A,N/A,N/A,550,330,-5.35,-2.76,-5.58,-3.3,2.25,2.28,2.59,10.1246/cl.141155
IEIC,PBDTTT-E-T,0.88,11,34,3.29 ,N/A,N/A,CB,1:1,10,0,"AN(100,10)",105,N/A,N/A,N/A,FACE,N/A,790,722,-5.25,-3.29,-5.42,-3.82,1.57,1.6,1.96,10.1002/adma.201602642
DTDfBT(TDPP)2,PTB7,0.69,3.47,34,0.81 ,1200,30,CB,1:2,15,0,0,85,8.20E-04,3.10E-03,N/A,FACE,N/A,815,650,N/A,N/A,-5.85,-4.33,1.52,1.52,N/A,10.1021/acs.chemmater.5b02480
DTDfBT(TDPP)2,PTB7,0.68,2.14,34,0.49 ,1200,30,o-DCB,1:2,15,0,0,85,8.20E-04,3.10E-03,N/A,FACE,N/A,815,650,N/A,N/A,-5.85,-4.33,1.52,1.52,N/A,10.1021/acs.chemmater.5b02480
DBS-2DPP,P3HT,0.84,3.05,34,0.87 ,1000,N/A,o-DCB,1.2:1,32,0,0,185,7.20E-06,1.40E-04,N/A,N/A,N/A,678,622,N/A,N/A,-5.3,-3.28,1.83,2.02,N/A,10.1002/aenm.201200911
IDT(DCV)2,PTB7-Th,1,7.7,34,2.62 ,2000,30,CB,1:1.5,20,0,0,N/A,N/A,N/A,N/A,BOTH,N/A,574,538,N/A,N/A,-5.81,-3.65,2.16,2.16,N/A,10.1021/acsami.6b15707
D7T8F-M,PTB7-Th,1.13,2.9,33.7,1.10 ,4000,45,CB,2:8,15,0,0,50,N/A,N/A,N/A,N/A,N/A,685,600,N/A,N/A,-5.74,-3.93,1.81,1.81,N/A,10.1039/C8TA02781A
BTPT-4F,P2F-EHp,0.8,1.34,33.58,0.36 ,1000,N/A,CF,1:1.2,12,0,"SVA(CB,120)",120,N/A,N/A,N/A,FACE,N/A,855,742,-5.6,-3.55,-5.73,-4,1.45,1.73,2.05,10.1007/s11426-019-9457-5
Flu-RH,P3HT,1.07,2.21,33,0.78 ,3000,N/A,CF,1:2,15,0,"AN(90,10)",100,N/A,N/A,N/A,N/A,N/A,600,520,N/A,N/A,-5.58,-3.53,2.1,2.05,N/A,10.1039/C4CC01695E
BTD-CN,P3HT,0.98,1.79,33,0.58 ,N/A,N/A,CB,2:3,N/A,0,"AN(130,10)",100,N/A,N/A,N/A,N/A,N/A,550,350,-5.45,-2.84,-5.53,-3.33,2.25,2.2,2.61,10.1246/cl.141155
BTD-CN,P3HT,0.96,1.48,33,0.47 ,N/A,N/A,CB,1:2,N/A,0,"AN(130,10)",100,N/A,N/A,N/A,N/A,N/A,550,350,-5.45,-2.84,-5.53,-3.33,2.25,2.2,2.61,10.1246/cl.141155
IEIC,PBDTTT-E-T,0.87,9.9,33,2.84 ,N/A,N/A,CB,1:1.5,10,0,"AN(100,10)",105,N/A,N/A,N/A,FACE,N/A,790,722,-5.25,-3.29,-5.42,-3.82,1.57,1.6,1.96,10.1002/adma.201602642
D7T8F-M,PTB7-Th,1.05,3.5,33,1.21 ,4000,45,CB,4:6,15,0,0,50,N/A,N/A,N/A,N/A,N/A,685,600,N/A,N/A,-5.74,-3.93,1.81,1.81,N/A,10.1039/C8TA02781A
IM-IDT3,PTB7-Th,0.92,3.21,32,0.95 ,N/A,N/A,o-DCB,1:1.2,20,0,0,110,N/A,N/A,62.5,FACE,0,810,690,N/A,N/A,-5.29,-3.79,1.53,1.5,N/A,10.1002/aenm.201600854
IM-IDT3,PTB7-Th,0.93,3.51,32,1.04 ,N/A,N/A,o-DCB,1:1.5,20,0,0,110,1.10E-04,2.20E-05,62.5,FACE,0,810,690,N/A,N/A,-5.29,-3.79,1.53,1.5,N/A,10.1002/aenm.201600854
DTBT(TDPP)2,PTB7,0.7,1.44,32,0.32 ,1200,30,CB,1:1,15,0,0,85,2.40E-04,2.50E-03,N/A,FACE,N/A,815,650,N/A,N/A,-5.7,-4.18,1.52,1.52,N/A,10.1021/acs.chemmater.5b02480
DPP1,P3HT,0.53,1.85,32,0.31 ,3000,N/A,N/A,1:1,N/A,0,0,N/A,N/A,N/A,N/A,N/A,N/A,689,619,N/A,N/A,-5.3,-3.5,1.8,1.8,N/A,10.1039/C4CP03727H
DTPy(THDCV)2,P3HT,0.78,2.6,32,0.65 ,3500,60,TCE,1:1,10,0,"AN(124,10)",81,6.00E-05,N/A,N/A,N/A,N/A,752,687,N/A,N/A,-5.55,-3.77,1.65,1.78,N/A,10.1016/j.orgel.2015.04.003
IDTT-2BM,PBDTTT-C-T,0.771,8.08,31.6,1.97 ,N/A,N/A,o-DCB,2:1,30,0,0,N/A,N/A,N/A,N/A,N/A,N/A,805,714,N/A,N/A,-5.5,-3.8,1.64,1.7,N/A,10.1039/C5TA05901A
BTA1,P3HT,1.06,2.53,31,0.83 ,N/A,N/A,CF,1:0.6,15,0,0,N/A,9.50E-06,5.20E-07,N/A,0,N/A,670,610,N/A,-3.13,-5.51,-3.55,1.85,1.96,N/A,10.1002/aenm.201602269
BTD-CN,P3HT,0.92,0.83,31,0.24 ,N/A,N/A,CB,2:1,N/A,0,"AN(130,10)",100,N/A,N/A,N/A,N/A,N/A,550,350,-5.45,-2.84,-5.53,-3.33,2.25,2.2,2.61,10.1246/cl.141155
IM-IDT3,PTB7-Th,0.93,3.41,31,0.98 ,N/A,N/A,o-DCB,1:2,20,0,0,110,N/A,N/A,62.5,FACE,0,810,690,N/A,N/A,-5.29,-3.79,1.53,1.5,N/A,10.1002/aenm.201600854
DTBT(TDPP)2,PTB7,0.72,0.87,31,0.19 ,1200,30,CF,1:2,15,0,0,85,2.40E-04,2.50E-03,N/A,FACE,N/A,815,650,N/A,N/A,-5.7,-4.18,1.52,1.52,N/A,10.1021/acs.chemmater.5b02480
DTDfBT(TDPP)2,PTB7,0.64,1.79,31,0.36 ,1200,30,CB,1:1,15,0,0,85,8.20E-04,3.10E-03,N/A,FACE,N/A,815,650,N/A,N/A,-5.85,-4.33,1.52,1.52,N/A,10.1021/acs.chemmater.5b02480
FBM,PTB7-Th,0.86,5.9,31,1.57 ,2000,30,CB,6:4,20,0,0,70,N/A,N/A,N/A,0,0,588,501,N/A,N/A,-6.18,-3.67,2.11,2.51,N/A,10.1021/acs.chemmater.6b00131
DTCP(THDCV)2,P3HT,0.58,1.76,31,0.32 ,3500,60,TCE,1:1,10,0,"AN(124,10)",72,3.20E-05,N/A,N/A,N/A,N/A,738,654,N/A,N/A,-5.62,-3.74,1.68,1.88,N/A,10.1016/j.orgel.2015.04.003
CDTDI,PBDB-T,0.88,5.79,30.56,1.56 ,N/A,N/A,CB,1:1,N/A,0,"AN(120,10)",N/A,N/A,N/A,N/A,N/A,N/A,913,810,N/A,N/A,-5.75,-4.26,1.36,1.49,N/A,10.1021/acsami.7b05417
BTD-CF,P3HT,0.54,0.58,30,0.09 ,N/A,N/A,CB,1:1,N/A,0,"AN(130,10)",100,N/A,N/A,N/A,N/A,N/A,550,330,-5.35,-2.76,-5.58,-3.3,2.25,2.28,2.59,10.1246/cl.141155
DTBT(TDPP)2,PTB7,0.7,2.41,30,0.51 ,1200,30,CB,1:2,15,0,0,85,2.40E-04,2.50E-03,N/A,FACE,N/A,815,650,N/A,N/A,-5.7,-4.18,1.52,1.52,N/A,10.1021/acs.chemmater.5b02480
DTDfBT(TDPP)2,PTB7,0.67,1.33,30,0.27 ,1200,30,CF,1:2,15,0,0,85,8.20E-04,3.10E-03,N/A,FACE,N/A,815,650,N/A,N/A,-5.85,-4.33,1.52,1.52,N/A,10.1021/acs.chemmater.5b02480
F8-DPPTCN,P3HT,0.94,0.75,29,0.20 ,5000,N/A,CF,1:2,20,0,0,100,N/A,N/A,N/A,0,N/A,757,690,N/A,N/A,-5.31,-3.65,1.64,1.66,N/A,10.1039/C6TA00056H
IEIC,PBDTTT-E-T,0.84,6.9,29,1.68 ,N/A,N/A,CB,1.5:1,10,0,"AN(100,10)",105,N/A,N/A,N/A,FACE,N/A,790,722,-5.25,-3.29,-5.42,-3.82,1.57,1.6,1.96,10.1002/adma.201602642
F8-DPPTCN,P3HT,0.7,0.51,28,0.10 ,5000,N/A,CF,2:1,20,0,0,100,N/A,N/A,N/A,0,N/A,757,690,N/A,N/A,-5.31,-3.65,1.64,1.66,N/A,10.1039/C6TA00056H
DTBT(TDPP)2,PTB7,0.71,2.17,28,0.43 ,1200,30,CB,1:1.5,15,0,0,85,2.40E-04,2.50E-03,N/A,FACE,N/A,815,650,N/A,N/A,-5.7,-4.18,1.52,1.52,N/A,10.1021/acs.chemmater.5b02480
DPP1,P3HT,0.22,1.52,28,0.09 ,3000,N/A,N/A,1:1,N/A,0,"AN(150,5)",N/A,N/A,N/A,N/A,N/A,N/A,689,619,N/A,N/A,-5.3,-3.5,1.8,1.8,N/A,10.1039/C4CP03727H
F8IC,PTB7-Th,0.64,25.12,27.6,4.44 ,1500,N/A,CF,1:1.7,10,DPE(0.5),0,N/A,N/A,N/A,18.5,FACE,0.341,976,862,N/A,N/A,-5.43,-4,1.27,1.43,N/A,10.1002/adma.201706571
F8-DPPTCN,P3HT,0.99,0.72,27,0.19 ,5000,N/A,CF,1:1,20,0,0,100,N/A,N/A,N/A,0,N/A,757,690,N/A,N/A,-5.31,-3.65,1.64,1.66,N/A,10.1039/C6TA00056H
DTBT(TDPP)2,PTB7,0.71,1.73,27,0.33 ,1200,30,o-DCB,1:2,15,0,0,85,2.40E-04,2.50E-03,N/A,FACE,N/A,815,650,N/A,N/A,-5.7,-4.18,1.52,1.52,N/A,10.1021/acs.chemmater.5b02480
Cz-IN,P3HT,0.54,0.11,27,0.02 ,N/A,N/A,o-DCB,1:1.5,40,0,"AN(80,10)",200,N/A,N/A,N/A,N/A,N/A,620,577,N/A,N/A,-5.57,-3.57,2,2,N/A,10.1039/C5RA03607K
CDTDI,PBDB-T,0.87,3.91,26.77,0.91 ,N/A,N/A,CB,1:1,N/A,0,0,N/A,N/A,N/A,N/A,N/A,N/A,913,810,N/A,N/A,-5.75,-4.26,1.36,1.49,N/A,10.1021/acsami.7b05417
SF-OR,P3HT,1.14,3.26,26.1,0.97 ,N/A,N/A,CF,1:0.5,10.5,0,0,100,5.19E-06,2.29E-05,N/A,N/A,N/A,590,504,-5.56,-2.94,-5.5,-3.25,2.15,2.25,2.62,10.1021/acs.chemmater.6b03323
Cz-IN,P3HT,0.61,0.13,26,0.02 ,N/A,N/A,o-DCB,1:1.5,40,0,"AN(100,10)",200,0,0,N/A,N/A,N/A,620,577,N/A,N/A,-5.57,-3.57,2,2,N/A,10.1039/C5RA03607K
Cz-IN,P3HT,0.49,0.13,26,0.02 ,N/A,N/A,o-DCB,1:1.5,40,0,"AN(120,10)",200,N/A,N/A,N/A,N/A,N/A,620,577,N/A,N/A,-5.57,-3.57,2,2,N/A,10.1039/C5RA03607K
BTPT-4F,P2F-EHp,0.73,0.51,25.53,0.10 ,1000,N/A,CF,1:1.2,12,DBE(1),"AN(110,10)",120,N/A,N/A,N/A,FACE,N/A,855,742,-5.6,-3.55,-5.73,-4,1.45,1.73,2.05,10.1007/s11426-019-9457-5
SF-ORCN,P3HT,1.1,1.12,22.9,0.28 ,N/A,N/A,CF,1:0.5,10.5,0,0,100,3.71E-05,5.04E-05,N/A,N/A,N/A,600,515,-5.86,-3.26,-5.55,-3.29,2.08,2.26,2.6,10.1021/acs.chemmater.6b03323
BTD-CF,P3HT,1.02,0.26,14,0.04 ,N/A,N/A,CB,1:2,N/A,0,"AN(130,10)",100,N/A,N/A,N/A,N/A,N/A,550,330,-5.35,-2.76,-5.58,-3.3,2.25,2.28,2.59,10.1246/cl.141155
BTD-CF,P3HT,1.03,0.22,13,0.03 ,N/A,N/A,CB,2:3,N/A,0,"AN(130,10)",100,N/A,N/A,N/A,N/A,N/A,550,330,-5.35,-2.76,-5.58,-3.3,2.25,2.28,2.59,10.1246/cl.141155
ITCT,PBDB-T-SF,0.981,18.11,61.45,10.92 ,3000,N/A,CF,N/A,5.5,CN(0.5),"AN(80,10)",N/A,N/A,N/A,N/A,N/A,N/A,780,710,N/A,N/A,-5.6,-3.92,1.52,1.68,N/A,10.1039/c9mh00844f
ITIC-4F,PBDB-T-SF,0.868,19.21,69.79,11.64 ,2200,N/A,CB,1:1,7,DIO(0.25),"AN(90,10)",N/A,N/A,N/A,N/A,N/A,N/A,815,717,-5.59,-3.5,-5.66,-4.14,1.52,1.52,2.09,10.1039/c9mh00844f
ITIC-4F,PBDB-T-SF,0.864,20.1,73.51,12.77 ,2200,N/A,CB,1:1,7,DIO(0.5),"AN(90,10)",N/A,N/A,N/A,N/A,N/A,N/A,815,717,-5.59,-3.5,-5.66,-4.14,1.52,1.52,2.09,10.1039/c9mh00844f
ITIC-4F,PBDB-T-SF,0.861,19.86,72.46,12.39 ,2200,N/A,CB,1:1,7,DIO(0.75),"AN(90,10)",N/A,N/A,N/A,N/A,N/A,N/A,815,717,-5.59,-3.5,-5.66,-4.14,1.52,1.52,2.09,10.1039/c9mh00844f
ITIC-4F,PBDB-T-SF,0.869,20.27,71.97,12.68 ,2200,N/A,CB,1:1,7,DIO(0.5),"AN(80,10)",N/A,N/A,N/A,N/A,N/A,N/A,815,717,-5.59,-3.5,-5.66,-4.14,1.52,1.52,2.09,10.1039/c9mh00844f
ITIC-4F,PBDB-T-SF,0.864,20.1,73.51,12.77 ,2200,N/A,CB,1:1,7,DIO(0.5),"AN(90,10)",N/A,N/A,N/A,N/A,N/A,N/A,815,717,-5.59,-3.5,-5.66,-4.14,1.52,1.52,2.09,10.1039/c9mh00844f
ITIC-4F,PBDB-T-SF,0.86,19.85,71.46,12.20 ,2200,N/A,CB,1:1,7,DIO(0.5),"AN(100,10)",N/A,N/A,N/A,N/A,N/A,N/A,815,717,-5.59,-3.5,-5.66,-4.14,1.52,1.52,2.09,10.1039/c9mh00844f
ITIC-4F,PBDB-T-SF,0.861,20.51,71.53,12.63 ,2000,N/A,CB,1:1,7,DIO(0.5),"AN(90,10)",N/A,N/A,N/A,N/A,N/A,N/A,815,717,-5.59,-3.5,-5.66,-4.14,1.52,1.52,2.09,10.1039/c9mh00844f
ITIC-4F,PBDB-T-SF,0.864,20.1,73.51,12.77 ,2200,N/A,CB,1:1,7,DIO(0.5),"AN(90,10)",N/A,N/A,N/A,N/A,N/A,N/A,815,717,-5.59,-3.5,-5.66,-4.14,1.52,1.52,2.09,10.1039/c9mh00844f
ITIC-4F,PBDB-T-SF,0.868,19.76,74.09,12.71 ,2500,N/A,CB,1:1,7,DIO(0.5),"AN(90,10)",N/A,N/A,N/A,N/A,N/A,N/A,815,717,-5.59,-3.5,-5.66,-4.14,1.52,1.52,2.09,10.1039/c9mh00844f
Y6,PBDB-T-SF,0.867,24.21,70.16,14.73 ,3000,N/A,CF,1:1.2,5.5,CN(0.25),"AN(90,10)",N/A,N/A,N/A,N/A,N/A,N/A,N/A,N/A,N/A,N/A,-5.62,-4.11,1.31,1.51,N/A,10.1039/c9mh00844f
Y6,PBDB-T-SF,0.864,24.68,71.19,15.18 ,3000,N/A,CF,1:1.2,5.5,CN 0.5,"AN(90,10)",N/A,N/A,N/A,N/A,N/A,N/A,N/A,N/A,N/A,N/A,-5.62,-4.11,1.31,1.51,N/A,10.1039/c9mh00844f
Y6,PBDB-T-SF,0.852,23.48,72.05,14.41 ,3000,N/A,CF,1:1.2,5.5,CN 0.75,"AN(90,10)",N/A,N/A,N/A,N/A,N/A,N/A,N/A,N/A,N/A,N/A,-5.62,-4.11,1.31,1.51,N/A,10.1039/c9mh00844f
Y6,PBDB-T-SF,0.869,24.14,69.98,14.68 ,3000,N/A,CF,1:1.2,5.5,CN 0.5,"AN(80,10)",N/A,N/A,N/A,N/A,N/A,N/A,N/A,N/A,N/A,N/A,-5.62,-4.11,1.31,1.51,N/A,10.1039/c9mh00844f
Y6,PBDB-T-SF,0.864,24.68,71.19,15.18 ,3000,N/A,CF,1:1.2,5.5,CN 0.5,"AN(90,10)",N/A,N/A,N/A,N/A,N/A,N/A,N/A,N/A,N/A,N/A,-5.62,-4.11,1.31,1.51,N/A,10.1039/c9mh00844f
Y6,PBDB-T-SF,0.861,24.36,70.89,14.87 ,3000,N/A,CF,1:1.2,5.5,CN 0.5,"AN(100,10)",N/A,N/A,N/A,N/A,N/A,N/A,N/A,N/A,N/A,N/A,-5.62,-4.11,1.31,1.51,N/A,10.1039/c9mh00844f
Y6,PBDB-T-SF,0.86,25.14,70.13,15.16 ,2700,N/A,CF,1:1.2,5.5,CN 0.5,"AN(90,10)",N/A,N/A,N/A,N/A,N/A,N/A,N/A,N/A,N/A,N/A,-5.62,-4.11,1.31,1.51,N/A,10.1039/c9mh00844f
Y6,PBDB-T-SF,0.864,24.68,71.19,15.18 ,3000,N/A,CF,1:1.2,5.5,CN 0.5,"AN(90,10)",N/A,N/A,N/A,N/A,N/A,N/A,N/A,N/A,N/A,N/A,-5.62,-4.11,1.31,1.51,N/A,10.1039/c9mh00844f
Y6,PBDB-T-SF,0.867,24.16,71.35,14.95 ,3300,N/A,CF,1:1.2,5.5,CN 0.5,"AN(90,10)",N/A,N/A,N/A,N/A,N/A,N/A,N/A,N/A,N/A,N/A,-5.62,-4.11,1.31,1.51,N/A,10.1039/c9mh00844f
Y6,PM6,0.86,24.31,73.2,15.31 ,N/A,N/A,N/A,1:1.2,N/A,0,0,150,5.90E-04,2.00E-04,N/A,N/A,N/A,N/A,N/A,N/A,N/A,-5.62,-4.11,1.31,1.51,N/A,10.1039/c9mh00844f
Y6,PM6,0.86,24.21,72.3,15.14 ,N/A,N/A,N/A,1:1.5,N/A,0,0,150,N/A,N/A,N/A,N/A,N/A,N/A,N/A,N/A,N/A,-5.62,-4.11,1.31,1.51,N/A,10.1039/c9mh00844f
Y6,PM6,0.83,25.25,72.9,15.27 ,N/A,N/A,N/A,1:1,N/A,CN 0.5,"AN(110,10)",N/A,N/A,N/A,N/A,N/A,N/A,N/A,N/A,N/A,N/A,-5.62,-4.11,1.31,1.51,N/A,10.1039/c9mh00844f
Y6,PM6,0.83,25.32,74.8,15.72 ,N/A,N/A,N/A,1:1.2,N/A,CN 0.5,"AN(110,10)",N/A,N/A,N/A,N/A,N/A,N/A,N/A,N/A,N/A,N/A,-5.62,-4.11,1.31,1.51,N/A,10.1039/c9mh00844f
Y6,PM6,0.83,25.2,73.7,15.42 ,N/A,N/A,N/A,1:1.2,N/A,CN 0.3,"AN(110,10)",N/A,N/A,N/A,N/A,N/A,N/A,N/A,N/A,N/A,N/A,-5.62,-4.11,1.31,1.51,N/A,10.1039/c9mh00844f
Y6,PM6,0.83,24.38,74.7,15.12 ,N/A,N/A,N/A,1:1.2,N/A,CN 0.8,"AN(110,10)",N/A,N/A,N/A,N/A,N/A,N/A,N/A,N/A,N/A,N/A,-5.62,-4.11,1.31,1.51,N/A,10.1039/c9mh00844f
Y6,PM6,0.84,24.52,76,15.67 ,N/A,N/A,N/A,1:1.2,N/A,CN 0.5,"AN(90,10)",N/A,N/A,N/A,N/A,N/A,N/A,N/A,N/A,N/A,N/A,-5.62,-4.11,1.31,1.51,N/A,10.1039/c9mh00844f
Y6,PM6,0.82,24.74,74.1,15.02 ,N/A,N/A,N/A,1:1.2,N/A,CN 0.5,"AN(130,10)",N/A,N/A,N/A,N/A,N/A,N/A,N/A,N/A,N/A,N/A,-5.62,-4.11,1.31,1.51,N/A,10.1039/c9mh00844f
Y6,PM6,0.81,23.98,74.8,14.54 ,N/A,N/A,N/A,1:1.2,N/A,CN 0.5,"AN(150,10)",N/A,N/A,N/A,N/A,N/A,N/A,N/A,N/A,N/A,N/A,-5.62,-4.11,1.31,1.51,N/A,10.1039/c9mh00844f
Y6,PM6,0.84,24.96,74.6,15.64 ,N/A,N/A,N/A,1:1.5,N/A,CN 0.5,"AN(110,10)",N/A,N/A,N/A,N/A,N/A,N/A,N/A,N/A,N/A,N/A,-5.62,-4.11,1.31,1.51,N/A,10.1039/c9mh00844f
Y6,PM6,0.83,25.42,73.3,15.48 ,N/A,N/A,N/A,1:1.7,N/A,CN 0.5,"AN(110,10)",N/A,N/A,N/A,N/A,N/A,N/A,N/A,N/A,N/A,N/A,-5.62,-4.11,1.31,1.51,N/A,10.1039/c9mh00844f
Y6,PM6,0.86,24.69,66.1,14.02 ,N/A,N/A,N/A,1:1.2,N/A,0,0,200,N/A,N/A,N/A,N/A,N/A,N/A,N/A,N/A,N/A,-5.62,-4.11,1.31,1.51,N/A,10.1039/c9mh00844f
Y6,PM6,0.84,25.14,58.8,12.46 ,N/A,N/A,N/A,1:1.2,N/A,0,0,250,N/A,N/A,N/A,N/A,N/A,N/A,N/A,N/A,N/A,-5.62,-4.11,1.31,1.51,N/A,10.1039/c9mh00844f
Y6,PM6,0.84,25.72,58.2,12.63 ,N/A,N/A,N/A,1:1.2,N/A,0,0,300,N/A,N/A,N/A,N/A,N/A,N/A,N/A,N/A,N/A,-5.62,-4.11,1.31,1.51,N/A,10.1039/c9mh00844f
AOIC,PTB7-Th,0.744,24.51,75,13.68 ,N/A,N/A,o-DCB,1:1.25,25,DIO 1,"AN(80,10)",N/A,2.30E-03,2.70E-03,N/A,face-on,N/A,892 ,811,N/A,N/A,-3.93,-5.5,1.39,1.57,N/A,10.1021/jacs.9b08988
AOIC,PTB7-Th,0.738,24.62,66.5,12.08 ,N/A,N/A,o-DCB,1:1,25,0,"AN(80,10)",N/A,N/A,N/A,N/A,N/A,N/A,892 ,811,N/A,N/A,-3.93,-5.5,1.39,1.57,N/A,10.1021/jacs.9b08988
AOIC,PTB7-Th,0.745,23.88,69,12.28 ,N/A,N/A,o-DCB,1:1.25,25,0,"AN(80,10)",N/A,N/A,N/A,N/A,N/A,N/A,892 ,811,N/A,N/A,-3.93,-5.5,1.39,1.57,N/A,10.1021/jacs.9b08988
AOIC,PTB7-Th,0.738,24.5,65.5,11.84 ,N/A,N/A,o-DCB,1:1.5,25,0,"AN(80,10)",N/A,N/A,N/A,N/A,N/A,N/A,892 ,811,N/A,N/A,-3.93,-5.5,1.39,1.57,N/A,10.1021/jacs.9b08988
AOIC,PTB7-Th,0.744,23.93,66,11.75 ,N/A,N/A,o-DCB,1:1.75,25,0,"AN(80,10)",N/A,N/A,N/A,N/A,N/A,N/A,892 ,811,N/A,N/A,-3.93,-5.5,1.39,1.57,N/A,10.1021/jacs.9b08988
AOIC,PTB7-Th,0.742,23.58,73.6,12.88 ,N/A,N/A,o-DCB,1:1.25,25,DIO 0.5,"AN(80,10)",N/A,N/A,N/A,N/A,N/A,N/A,892 ,811,N/A,N/A,-3.93,-5.5,1.39,1.57,N/A,10.1021/jacs.9b08988
AOIC,PTB7-Th,0.737,22.83,74.2,12.48 ,N/A,N/A,o-DCB,1:1.25,25,DIO 1.5,"AN(80,10)",N/A,N/A,N/A,N/A,N/A,N/A,892 ,811,N/A,N/A,-3.93,-5.5,1.39,1.57,N/A,10.1021/jacs.9b08988
AOIC,PM6,0.832,20.1,60.2,10.07 ,N/A,N/A,o-DCB,1:1.25,25,DIO 1,"AN(80,10)",N/A,N/A,N/A,N/A,N/A,N/A,892 ,811,N/A,N/A,-3.93,-5.5,1.39,1.57,N/A,10.1021/jacs.9b08988
AOIC,PM7,0.866,19.03,65.2,10.74 ,N/A,N/A,o-DCB,1:1.25,25,DIO 1,"AN(80,10)",N/A,N/A,N/A,N/A,N/A,N/A,892 ,811,N/A,N/A,-3.93,-5.5,1.39,1.57,N/A,10.1021/jacs.9b08988
AOIC,J71,0.79,18.46,69.3,10.11 ,N/A,N/A,o-DCB,1:1.25,25,DIO 1,"AN(80,10)",N/A,N/A,N/A,N/A,N/A,N/A,892 ,811,N/A,N/A,-3.93,-5.5,1.39,1.57,N/A,10.1021/jacs.9b08988
F5IC,PTB7-Th,0.642,13.89,63,5.62 ,N/A,N/A,o-DCB,1:1.5,25,0,"AN(80,10)",N/A,2.10E-04,4.20E-04,N/A,BOTH,N/A,756,694,N/A,N/A,-4.05,-5.82,1.64,1.77,N/A,10.1021/jacs.9b08988
F5IC,PTB7-Th,0.631,13.35,60.1,5.06 ,N/A,N/A,o-DCB,1:1.25,25,0,"AN(80,10)",N/A,N/A,N/A,N/A,N/A,N/A,N/A,N/A,N/A,N/A,-4.05,-5.82,1.64,1.77,N/A,10.1021/jacs.9b08988
F5IC,PTB7-Th,0.629,13.41,62,5.23 ,N/A,N/A,o-DCB,1:1.75,25,0,"AN(80,10)",N/A,N/A,N/A,N/A,N/A,N/A,N/A,N/A,N/A,N/A,-4.05,-5.82,1.64,1.77,N/A,10.1021/jacs.9b08988
F5IC,PTB7-Th,0.628,13.31,56,4.68 ,N/A,N/A,o-DCB,1:1.5,25,DIO 0.5,"AN(80,10)",N/A,N/A,N/A,N/A,N/A,N/A,N/A,N/A,N/A,N/A,-4.05,-5.82,1.64,1.77,N/A,10.1021/jacs.9b08988
F5IC,PTB7-Th,0.649,7.91,55.4,2.84 ,N/A,N/A,o-DCB,1:1.5,25,DIO 1,"AN(80,10)",N/A,N/A,N/A,N/A,N/A,N/A,N/A,N/A,N/A,N/A,-4.05,-5.82,1.64,1.77,N/A,10.1021/jacs.9b08988
IUIC2,PTB7-Th,0.762,11.03,53.3,4.48 ,N/A,N/A,o-DCB,1:1.5,25,0,"AN(80,10)",N/A,1.40E-05,5.80E-04,N/A,face-on,N/A,992,865,N/A,N/A,-3.86,-5.32,1.25,1.46,N/A,10.1021/jacs.9b08988
IUIC2,PTB7-Th,0.755,9.01,50.7,3.45 ,N/A,N/A,o-DCB,1:1.25,25,0,"AN(80,10)",N/A,N/A,N/A,N/A,N/A,N/A,992,865,N/A,N/A,-3.86,-5.32,1.25,1.46,N/A,10.1021/jacs.9b08988
IUIC2,PTB7-Th,0.761,9.43,52.4,3.76 ,N/A,N/A,o-DCB,1:1.75,25,0,"AN(80,10)",N/A,N/A,N/A,N/A,N/A,N/A,992,865,N/A,N/A,-3.86,-5.32,1.25,1.46,N/A,10.1021/jacs.9b08988
IUIC2,PTB7-Th,0.759,8.99,50.8,3.47 ,N/A,N/A,o-DCB,1:1.5,25,DIO 0.5,"AN(80,10)",N/A,N/A,N/A,N/A,N/A,N/A,992,865,N/A,N/A,-3.86,-5.32,1.25,1.46,N/A,10.1021/jacs.9b08988
IUIC2,PTB7-Th,0.752,8.96,49.8,3.36 ,N/A,N/A,o-DCB,1:1.5,25,DIO 1,"AN(80,10)",N/A,N/A,N/A,N/A,N/A,N/A,992,865,N/A,N/A,-3.86,-5.32,1.25,1.46,N/A,10.1021/jacs.9b08988
DTA-IC-S,PBDB-T,0.938,12.27,52.9,6.09 ,1000,40,CB,1:1.5,12,0,"AN(100,10)",120,2.96E-05,1.96E-04,N/A,N/A,N/A,755,654,N/A,N/A,-5.73,-3.83,1.67,1.9,N/A,10.1039/c9ra07911d
DTA-IC-M,PBDB-T,0.693,12.96,46.78,4.20 ,1000,40,CB,1:1,14,0,"AN(100,10)",100,9.37E-05,1.16E-05,N/A,N/A,N/A,920,822,N/A,N/A,-5.53,-4.05,1.35,1.48,N/A,10.1039/c9ra07911d
BTP-4Cl,PM6,0.867,23.79,68.49,14.13 ,2500,N/A,CF,1:1.8,16,DIO 0.3,"AN(80,10)",N/A,N/A,N/A,N/A,N/A,N/A,949,875,N/A,N/A,-5.56,-3.93,1.3,1.63,N/A,10.1016/j.cclet.2019.07.023
BTP-4Cl,PM6,0.884,21.88,59.62,11.53 ,2500,N/A,CF,1:1.8,16,0,0,N/A,N/A,N/A,N/A,N/A,N/A,949,875,N/A,N/A,-5.56,-3.93,1.3,1.63,N/A,10.1016/j.cclet.2019.07.023
Y11,PM6,0.853,26.56,73.1,16.50 ,2500,60,CB:CF(1:1),N/A,16,DPE(0.5),"AN(130,10)",130,N/A,N/A,N/A,N/A,N/A,950,850,N/A,N/A,-5.69,-3.87,1.31,1.82,N/A,10.1038/s41566-019-0573-5
Y11,PM6,0.833,26.74,74.33,16.54 ,2500,60,CB:CF(1:1),N/A,16,DPE(0.5),"AN(150,10)",N/A,N/A,N/A,N/A,N/A,N/A,950,850,N/A,N/A,-5.69,-3.87,1.31,1.82,N/A,10.1038/s41566-019-0573-5
Y11,PM6,0.897,24.3,63,13.80 ,2500,60,CB:CF(1:1),N/A,16,DPE(0.5),0,N/A,N/A,N/A,N/A,N/A,N/A,950,850,N/A,N/A,-5.69,-3.87,1.31,1.82,N/A,10.1038/s41566-019-0573-5
