Repository: bWluZw/DesignOfOsc

File: AutoML/csv/dataset.csv (part 6 of 6)
BTP-4Cl,J52-2F,0.797,25.8,70,14.39 ,N/A,N/A,N/A,N/A,N/A,N/A,N/A,N/A,N/A,N/A,N/A,FACE,0.357,910,839,-5.65,-3.63,-5.68,-4.12,1.33,1.56,2.02,10.1038/s41467-019-10351-5
ATT-1,P3HT,0.87,16.48,70,10.04 ,N/A,N/A,o-DCB,1:1.5,10,DIO(1),0,130,2.40E-04,5.13E-04,10.2,BOTH,0.358,805,736,-5.1,-3.04,-5.5,-3.63,1.54,1.87,1.87,10.1021/jacs.6b08523
ITTC,HFQx-T,0.89,15.45,70,9.63 ,2800,N/A,CF,1.5:1,18,0,"AN(130,10)",100,N/A,N/A,N/A,N/A,N/A,771,707,N/A,N/A,-5.49,-3.85,1.61,1.64,N/A,10.1039/C7TA02486J
IDTN,PBDB-TF,0.921,17.60,70,11.35 ,2500,N/A,CF,1.3:1,18,DIO(0.5),"AN(100,10)",205,N/A,N/A,N/A,FACE,0.353,780,739,-5.58,-3.42,-5.79,-3.98,1.59,1.81,2.16,10.1002/adma.201704051
T6Me,PM6,0.87,18.58,69,11.15 ,2000,40,CB,1:1,17,DIO 1,"AN(100,5)",N/A,6.40E-04,6.97E-04,N/A,N/A,N/A,899,820,-5.38,-3.46,-5.5,-3.94,1.38,1.56,1.92,10.1002/smtd.201900280
T7Me,PM6,0.89,12.9,67.5,7.75 ,2000,40,CB,1:1,17,DIO 1,"AN(100,5)",N/A,8.39E-05,1.28E-04,N/A,N/A,N/A,910,822,-5.3,-3.43,-5.45,-3.93,1.36,1.52,1.87,10.1002/smtd.201900280
T8Me,PM6,0.9,2.29,53.4,1.10 ,2000,40,CB,1:1,17,DIO 1,"AN(100,5)",N/A,2.49E-04,3.38E-04,N/A,N/A,N/A,916,820,-5.23,-3.41,-5.39,-3.89,1.35,1.5,1.82,10.1002/smtd.201900280
4TFIC-4F,PBDB-T,0.95,15.68,70,10.43 ,N/A,N/A,CB,1:1,10,0,0,N/A,1.66E-04,2.44E-05,N/A,N/A,N/A,800,719,N/A,N/A,-5.66,-3.98,1.55,1.68,1.68,10.1002/solr.201900417
4TFIC-4F,PBDB-T,0.93,16.56,73,11.24 ,N/A,N/A,CB,1:1,10,DIO 0.3,"AN(90,5)",N/A,1.90E-04,8.22E-05,N/A,N/A,N/A,800,719,N/A,N/A,-5.66,-3.98,1.55,1.68,1.68,10.1002/solr.201900417
4TCIC-4F,PBDB-T,0.98,15.75,59,9.11 ,N/A,N/A,CB,1:1,10,0,0,N/A,1.76E-04,1.82E-05,N/A,N/A,N/A,821,728,N/A,N/A,-5.53,-3.95,1.51,1.58,1.58,10.1002/solr.201900417
4TCIC-4F,PBDB-T,0.94,18.98,73,13.02 ,N/A,N/A,CB,1:1,10,DIO 0.5,"AN(90,5)",N/A,2.39E-04,1.75E-04,N/A,N/A,N/A,821,728,N/A,N/A,-5.53,-3.95,1.51,1.58,1.58,10.1002/solr.201900417
INIC3,PM6,0.92,20.3,73.9,13.70 ,N/A,N/A,CF,N/A,1:1.2,CN 0.5,"AN(100,10)",110,6.00E-04,5.60E-04,N/A,N/A,N/A,824,741,N/A,N/A,-5.66,-4.02,1.5,1.64,N/A,10.1002/adma.201905645
INIC,PM6,1.05,13,65.6,8.90 ,N/A,N/A,CF,N/A,1:1.2,CN 0.5,"AN(100,10)",110,3.50E-04,7.00E-04,N/A,N/A,N/A,761,698,N/A,N/A,-5.55,-3.88,1.63,1.63,N/A,10.1002/adma.201905645
IDIC-4F,PBDB-T,0.7,10.58,60.97,4.50 ,N/A,N/A,N/A,N/A,N/A,0,0,N/A,2.34E-05,6.72E-05,N/A,N/A,N/A,760,694,N/A,N/A,-5.79,-4.11,1.63,1.68,N/A,10.1039/c9tc04898g
IDIC-4F,PBDB-T,0.64,13.13,61.56,5.17 ,N/A,N/A,N/A,N/A,N/A,0,"AN(150,10)",N/A,1.14E-04,1.73E-04,N/A,N/A,N/A,760,694,N/A,N/A,-5.79,-4.11,1.63,1.68,N/A,10.1039/c9tc04898g
IDT2-DFIC,PBDB-T,0.92,13.63,62.48,7.83 ,N/A,N/A,N/A,N/A,N/A,0,0,N/A,2.00E-04,3.00E-04,N/A,N/A,N/A,874,740,N/A,N/A,-5.79,-4.11,1.63,1.68,N/A,10.1039/c9tc04898g
IDT2-DFIC,PBDB-T,0.91,16.06,69.22,10.06 ,N/A,N/A,N/A,N/A,N/A,DIO 0.75,"AN(110,10)",N/A,4.87E-04,5.23E-04,N/A,N/A,N/A,874,740,N/A,N/A,-5.79,-4.11,1.63,1.68,N/A,10.1039/c9tc04898g
P-1,PTB7-Th,0.76,5.53,39,1.64 ,N/A,N/A,CB,1:1,10,0,0,120,2.05E-04,1.50E-03,N/A,face-on,N/A,849,674,N/A,N/A,-5.79,-4.31,1.46,1.48,N/A,10.1021/acsami.9b15975
P-1,PTB7-Th,0.78,8.12,50.7,3.21 ,N/A,N/A,CB,1:1,10,0,"SVA(CF,5)",120,N/A,N/A,N/A,N/A,N/A,849,674,N/A,N/A,-5.79,-4.31,1.46,1.48,N/A,10.1021/acsami.9b15975
P-1,PTB7-Th,0.79,7.81,48.4,2.99 ,N/A,N/A,CB,1:0.8,10,0,"SVA(CF,5)",120,N/A,N/A,N/A,N/A,N/A,849,674,N/A,N/A,-5.79,-4.31,1.46,1.48,N/A,10.1021/acsami.9b15975
P-1,PTB7-Th,0.76,7.79,47.6,2.82 ,N/A,N/A,CB,1:1.2,10,0,"SVA(CF,5)",120,N/A,N/A,N/A,N/A,N/A,849,674,N/A,N/A,-5.79,-4.31,1.46,1.48,N/A,10.1021/acsami.9b15975
P-1,PTB7-Th,0.78,8.96,51.4,3.59 ,N/A,N/A,CB,1:1,10,py 0.2,"SVA(CF,5)",120,N/A,N/A,N/A,N/A,N/A,849,674,N/A,N/A,-5.79,-4.31,1.46,1.48,N/A,10.1021/acsami.9b15975
P-1,PTB7-Th,0.78,9.88,53.2,4.10 ,N/A,N/A,CB,1:1,10,py 0.4,"SVA(CF,5)",120,N/A,N/A,N/A,N/A,N/A,849,674,N/A,N/A,-5.79,-4.31,1.46,1.48,N/A,10.1021/acsami.9b15975
P-1,PTB7-Th,0.77,9.09,49.8,3.49 ,N/A,N/A,CB,1:1,10,py 0.6,"SVA(CF,5)",120,N/A,N/A,N/A,N/A,N/A,849,674,N/A,N/A,-5.79,-4.31,1.46,1.48,N/A,10.1021/acsami.9b15975
P-2,PTB7-Th,0.83,9.52,57.5,4.54 ,N/A,N/A,CB,1:1,10,0,0,120,3.97E-04,1.86E-03,N/A,face-on,N/A,947,775,N/A,N/A,-5.71,-4.28,1.31,1.43,N/A,10.1021/acsami.9b15975
P-2,PTB7-Th,0.81,12.89,62,6.47 ,N/A,N/A,CB,1:1,10,0,"SVA(CF,5)",120,N/A,N/A,N/A,N/A,N/A,947,775,N/A,N/A,-5.71,-4.28,1.31,1.43,N/A,10.1021/acsami.9b15975
P-2,PTB7-Th,0.79,12.37,61.3,5.99 ,N/A,N/A,CB,1:0.8,10,0,"SVA(CF,5)",120,N/A,N/A,N/A,N/A,N/A,947,775,N/A,N/A,-5.71,-4.28,1.31,1.43,N/A,10.1021/acsami.9b15975
P-2,PTB7-Th,0.82,12.55,60.5,6.23 ,N/A,N/A,CB,1:1.2,10,0,"SVA(CF,5)",120,N/A,N/A,N/A,N/A,N/A,947,775,N/A,N/A,-5.71,-4.28,1.31,1.43,N/A,10.1021/acsami.9b15975
P-2,PTB7-Th,0.81,13.26,63.2,6.79 ,N/A,N/A,CB,1:1,10,py 0.2,"SVA(CF,5)",120,N/A,N/A,N/A,N/A,N/A,947,775,N/A,N/A,-5.71,-4.28,1.31,1.43,N/A,10.1021/acsami.9b15975
P-2,PTB7-Th,0.8,13.94,64.8,7.23 ,N/A,N/A,CB,1:1,10,py 0.4,"SVA(CF,5)",120,N/A,N/A,N/A,N/A,N/A,947,775,N/A,N/A,-5.71,-4.28,1.31,1.43,N/A,10.1021/acsami.9b15975
P-2,PTB7-Th,0.8,11.96,65.7,6.29 ,N/A,N/A,CB,1:1,10,py 0.6,"SVA(CF,5)",120,N/A,N/A,N/A,N/A,N/A,947,775,N/A,N/A,-5.71,-4.28,1.31,1.43,N/A,10.1021/acsami.9b15975
P-3,PTB7-Th,0.45,2.11,34.2,0.32 ,N/A,N/A,CB,1:1,10,0,0,120,2.37E-04,1.63E-03,N/A,face-on,N/A,844,695,N/A,N/A,-5.82,-4.32,1.47,1.5,N/A,10.1021/acsami.9b15975
P-3,PTB7-Th,0.75,10.1,49.7,3.76 ,N/A,N/A,CB,1:1,10,py 0.2,0,120,N/A,N/A,N/A,N/A,N/A,844,695,N/A,N/A,-5.82,-4.32,1.47,1.5,N/A,10.1021/acsami.9b15975
P-3,PTB7-Th,0.77,11.74,54.4,4.92 ,N/A,N/A,CB,1:1,10,py 0.2,"SVA(CF,5)",120,N/A,N/A,N/A,N/A,N/A,844,695,N/A,N/A,-5.82,-4.32,1.47,1.5,N/A,10.1021/acsami.9b15975
P-3,PTB7-Th,0.77,12.55,56.7,5.48 ,N/A,N/A,CB,1:1,10,py 0.4,"SVA(CF,5)",120,N/A,N/A,N/A,N/A,N/A,844,695,N/A,N/A,-5.82,-4.32,1.47,1.5,N/A,10.1021/acsami.9b15975
P-3,PTB7-Th,0.75,12.16,52.6,4.80 ,N/A,N/A,CB,1:1,10,py 0.6,"SVA(CF,5)",120,N/A,N/A,N/A,N/A,N/A,844,695,N/A,N/A,-5.82,-4.32,1.47,1.5,N/A,10.1021/acsami.9b15975
P-3,PTB7-Th,0.77,11.23,54,4.67 ,N/A,N/A,CB,1:0.8,10,py 0.4,"SVA(CF,5)",120,N/A,N/A,N/A,N/A,N/A,844,695,N/A,N/A,-5.82,-4.32,1.47,1.5,N/A,10.1021/acsami.9b15975
P-3,PTB7-Th,0.75,12.29,51.3,4.73 ,N/A,N/A,CB,1:1.2,10,py 0.4,"SVA(CF,5)",120,N/A,N/A,N/A,N/A,N/A,844,695,N/A,N/A,-5.82,-4.32,1.47,1.5,N/A,10.1021/acsami.9b15975
O-IDTBR,PTB7-Th,1.02,15.5,60,9.90 ,N/A,N/A,N/A,N/A,N/A,N/A,"AN(130,12)",N/A,4.80E-05,1.40E-04,N/A,N/A,N/A,N/A,731,N/A,N/A,-5.56,-3.92,N/A,1.64,N/A,10.1002/adfm.201808429
O-IDTBCN,PTB7-Th,0.72,19.8,73,11.10 ,N/A,N/A,N/A,N/A,N/A,N/A,"AN(130,12)",N/A,2.20E-04,2.60E-04,N/A,N/A,N/A,N/A,763,N/A,N/A,-5.7,-4.18,N/A,1.52,N/A,10.1002/adfm.201808429
DBTIC,J52,0.94,11.58,63.1,6.87 ,N/A,N/A,N/A,N/A,N/A,N/A,0,N/A,9.30E-05,1.33E-04,N/A,N/A,N/A,725,670,N/A,N/A,-3.73,-5.45,1.71,1.72,N/A,10.1016/j.polymer.2019.121976
DBTIC,J52,0.94,13.76,66.8,8.64 ,N/A,N/A,N/A,N/A,N/A,N/A,"AN(N/A,N/A)",N/A,8.60E-05,1.26E-04,N/A,N/A,N/A,725,670,N/A,N/A,-3.73,-5.45,1.71,1.72,N/A,10.1016/j.polymer.2019.121976
IDT2ST-4F,PBDB-T,0.854,17.32,62.6,9.27 ,N/A,N/A,CB,1:1,N/A,N/A,0,100,2.18E-05,1.47E-04,N/A,N/A,N/A,867,782,-5.32,-3.43,-3.71,-5.36,1.43,1.65,-1.89,10.1039/c9tc05166j
IDT2ST-4F,PBDB-T,0.845,18.92,67.8,10.87 ,N/A,N/A,CB,1:1,N/A,N/A,"AN(100,5)",100,N/A,N/A,N/A,N/A,N/A,N/A,N/A,-5.32,-3.43,-3.71,-5.36,1.43,1.65,-1.89,10.1039/c9tc05166j
IDT2ST-4F,PBDB-T,0.849,19.44,69.3,11.43 ,N/A,N/A,CB,1:1,N/A,N/A,"AN(110,5)",100,3.25E-05,2.91E-04,N/A,N/A,N/A,N/A,N/A,-5.32,-3.43,-3.71,-5.36,1.43,1.65,-1.89,10.1039/c9tc05166j
IDT2ST-4F,PBDB-T,0.843,18.73,67.7,10.69 ,N/A,N/A,CB,1:1,N/A,N/A,"AN(120,5)",100,N/A,N/A,N/A,N/A,N/A,N/A,N/A,-5.32,-3.43,-3.71,-5.36,1.43,1.65,-1.89,10.1039/c9tc05166j
IDT2ST-4F,PBDB-T,0.838,18.36,69,10.50 ,N/A,N/A,CB,1:1,N/A,N/A,"AN(130,5)",100,N/A,N/A,N/A,N/A,N/A,N/A,N/A,-5.32,-3.43,-3.71,-5.36,1.43,1.65,-1.89,10.1039/c9tc05166j
IDT2ST-4F,PBDB-T,0.829,18.44,67.5,10.24 ,N/A,N/A,CB,1:1,N/A,N/A,"AN(140,5)",100,N/A,N/A,N/A,N/A,N/A,N/A,N/A,-5.32,-3.43,-3.71,-5.36,1.43,1.65,-1.89,10.1039/c9tc05166j
F-Cl,PBDB-T,0.86,17.08,74,10.81 ,N/A,N/A,N/A,1:1,N/A,DIO 0.1,0,N/A,1.15E-04,3.63E-04,N/A,N/A,N/A,820,740,N/A,N/A,-3.75,-5.46,1.51,1.71,N/A,10.1002/aenm.201902688
F-2Cl,PM6,0.914,17.96,77,12.59 ,N/A,N/A,CB,1:1,N/A,DIO 0.3,0,103,2.83E-04,3.79E-04,N/A,N/A,N/A,820,750,N/A,N/A,-3.86,-5.5,N/A,1.64,N/A,10.1002/aenm.201902688
F-2Cl,PM6,0.916,18.08,77,12.83 ,N/A,N/A,CB,1:1,N/A,DIO 0.3,0,157,N/A,N/A,N/A,N/A,N/A,N/A,N/A,N/A,N/A,-3.86,-5.5,N/A,1.64,N/A,10.1002/aenm.201902688
F-2Cl,PM6,0.891,19.66,70,12.29 ,N/A,N/A,CB,1:1,N/A,DIO 0.3,0,263,N/A,N/A,N/A,N/A,N/A,N/A,N/A,N/A,N/A,-3.86,-5.5,N/A,1.64,N/A,10.1002/aenm.201902688
F-2Cl,PM6,0.881,19.49,66,11.47 ,N/A,N/A,CB,1:1,N/A,DIO 0.3,0,460,N/A,N/A,N/A,N/A,N/A,N/A,N/A,N/A,N/A,-3.86,-5.5,N/A,1.64,N/A,10.1002/aenm.201902688
F-2Cl,PM6,0.884,20.6,63,11.41 ,N/A,N/A,CB,1:1,N/A,DIO 0.3,0,519,N/A,N/A,N/A,N/A,N/A,N/A,N/A,N/A,N/A,-3.86,-5.5,N/A,1.64,N/A,10.1002/aenm.201902688
F-2Cl,PM6,0.879,19.61,58,10.05 ,N/A,N/A,CB,1:1,N/A,DIO 0.3,0,600,N/A,N/A,N/A,N/A,N/A,N/A,N/A,N/A,N/A,-3.86,-5.5,N/A,1.64,N/A,10.1002/aenm.201902688
F-2Cl,PM6,0.893,18.3,78,12.90 ,N/A,N/A,CB,1:1,N/A,DIO 0.3,0,60,N/A,N/A,N/A,N/A,N/A,N/A,N/A,N/A,N/A,-3.86,-5.5,N/A,1.64,N/A,10.1002/aenm.201902688
F-2Cl,PM6,0.891,19.52,78,13.53 ,N/A,N/A,CB,1:1,N/A,DIO 0.3,0,100,N/A,N/A,N/A,N/A,N/A,N/A,N/A,N/A,N/A,-3.86,-5.5,N/A,1.64,N/A,10.1002/aenm.201902688
F-2Cl,PM6,0.893,19.74,78,13.80 ,N/A,N/A,CB,1:1,N/A,DIO 0.3,0,120,N/A,N/A,N/A,N/A,N/A,N/A,N/A,N/A,N/A,-3.86,-5.5,N/A,1.64,N/A,10.1002/aenm.201902688
F-2Cl,PM6,0.879,19.94,68,11.93 ,N/A,N/A,CB,1:1,N/A,DIO 0.3,0,200,N/A,N/A,N/A,N/A,N/A,N/A,N/A,N/A,N/A,-3.86,-5.5,N/A,1.64,N/A,10.1002/aenm.201902688
F-2Cl,PM6,0.867,20,60,10.51 ,N/A,N/A,CB,1:1,N/A,DIO 0.3,0,250,N/A,N/A,N/A,N/A,N/A,N/A,N/A,N/A,N/A,-3.86,-5.5,N/A,1.64,N/A,10.1002/aenm.201902688
F-2Cl,PM6,0.866,19.73,58,10.00 ,N/A,N/A,CB,1:1,N/A,DIO 0.3,0,350,N/A,N/A,N/A,N/A,N/A,N/A,N/A,N/A,N/A,-3.86,-5.5,N/A,1.64,N/A,10.1002/aenm.201902688
F-2Cl,PM6,0.852,19.78,53,9.03 ,N/A,N/A,CB,1:1,N/A,DIO 0.3,0,500,N/A,N/A,N/A,N/A,N/A,N/A,N/A,N/A,N/A,-3.86,-5.5,N/A,1.64,N/A,10.1002/aenm.201902688
NDIC,PBDB-T,0.79,15.62,68.4,8.47 ,N/A,N/A,N/A,1:1,N/A,0,0,N/A,1.61E-04,1.52E-04,N/A,N/A,N/A,734,614,-5.97,-3.68,-5.71,-3.88,1.72,1.83,2.29,10.1039/c9ra08092a
NDIC,PBDB-T,0.77,17.54,68,9.19 ,N/A,N/A,N/A,1:1,N/A,DIO 0.3,0,N/A,N/A,N/A,N/A,N/A,N/A,734,614,-5.97,-3.68,-5.71,-3.88,1.72,1.83,2.29,10.1039/c9ra08092a
IDIC,PBDB-T,0.87,13.35,68.3,7.92 ,N/A,N/A,N/A,1:1.5,N/A,0,0,N/A,2.21E-04,2.65E-04,N/A,N/A,N/A,776,716,-5.95,-3.69,-5.69,-3.92,1.6,1.77,2.26,10.1039/c9ra08092a
IDIC,PBDB-T,0.9,15.1,69.6,9.43 ,N/A,N/A,N/A,1:1.5,N/A,CBA 0.7,"AN(140,5)",N/A,N/A,N/A,N/A,N/A,N/A,776,716,-5.95,-3.69,-5.69,-3.92,1.6,1.77,2.26,10.1039/c9ra08092a
Y18,PM6,0.87,23.86,64.4,13.37 ,N/A,N/A,N/A,1:1.5,N/A,0,0,N/A,3.46E-04,4.47E-04,N/A,face-on,N/A,950,848,N/A,N/A,-5.58,-3.91,1.31,N/A,N/A,10.1039/D0EE00862A
Y18,PM6,0.84,25.71,76.5,16.52 ,N/A,N/A,N/A,1:1.5,N/A,CN(0.5),"TA(110,10)",N/A,5.27E-04,5.73E-04,N/A,face-on,N/A,950,848,N/A,N/A,-5.58,-3.91,1.31,N/A,N/A,10.1039/D0EE00862A
Y1,PBDB-T,0.88,21.4,69.5,13.09 ,N/A,N/A,CB,1:1,20,CN(0.5),N/A,100,N/A,N/A,N/A,face-on,N/A,910,802,N/A,N/A,-5.45,-3.95,1.36,N/A,N/A,10.1002/adma.201904215
Y1-4F,PBDB-T,0.74,22.7,57.4,9.64 ,N/A,N/A,CB,1:1.5,16,CN(0.5),N/A,100,N/A,N/A,N/A,face-on,N/A,953,851,N/A,N/A,-5.56,-4.11,1.31,N/A,N/A,10.1002/adma.201904215
Y1,PM6,0.92,12.9,55.5,6.59 ,N/A,N/A,CB,1:1,20,CN(0.5),N/A,100,N/A,N/A,N/A,face-on,N/A,910,802,N/A,N/A,-5.45,-3.95,1.36,N/A,N/A,10.1002/adma.201904215
Y1-4F,PM6,0.83,25.2,68.5,14.33 ,N/A,N/A,CB,1:1.5,16,CN(0.5),N/A,100,N/A,N/A,N/A,face-on,N/A,953,851,N/A,N/A,-5.56,-4.11,1.31,N/A,N/A,10.1002/adma.201904215
N3,PM6,0.837,25.81,73.9,15.96 ,3000,35,CF,1:1.2,17.6,CN(0.5),"TA(90,5)",N/A,N/A,N/A,22,face-on,3.55,N/A,N/A,N/A,N/A,N/A,N/A,N/A,N/A,N/A,10.1016/j.joule.2019.09.010
N4,PM6,0.819,25.01,69.9,14.32 ,3000,35,CF,1:1.2,17.6,CN(0.5),"TA(90,5)",N/A,1.40E-04,3.20E-04,56.1,face-on,3.53,N/A,N/A,N/A,N/A,N/A,N/A,N/A,N/A,N/A,10.1016/j.joule.2019.09.010
N-C11,PM6,0.852,21.47,70.6,12.91 ,3000,35,CF,1:1.2,17.6,CN(0.5),"TA(90,5)",N/A,1.10E-04,3.10E-04,56.4,face-on,3.54,N/A,N/A,N/A,N/A,N/A,N/A,N/A,N/A,N/A,10.1016/j.joule.2019.09.010
BTP-eC9,PM6,0.842,25.64,73.9,15.95 ,N/A,N/A,N/A,N/A,N/A,N/A,N/A,N/A,N/A,N/A,N/A,N/A,N/A,N/A,N/A,-3.89,-5.87,N/A,N/A,N/A,N/A,N/A,10.1021/acsenergylett.0c01421
Y11,PM6,0.897,24.3,63,13.73 ,2500,60,CB:CF(1:1),N/A,16,DPE(0.5),N/A,130,N/A,N/A,N/A,N/A,N/A,N/A,N/A,N/A,N/A,N/A,N/A,N/A,N/A,N/A,10.1038/s41566-019-0573-5
Y11,PM6,0.853,26.56,73.1,16.56 ,2500,60,CB:CF(1:1),N/A,16,DPE(0.5),N/A,130,N/A,N/A,N/A,N/A,N/A,N/A,N/A,N/A,N/A,N/A,N/A,N/A,N/A,N/A,10.1038/s41566-019-0573-5
Y11,PM6,0.833,26.74,74.33,16.56 ,2500,60,CB:CF(1:1),N/A,16,DPE(0.5),N/A,130,N/A,N/A,N/A,N/A,N/A,N/A,N/A,N/A,N/A,N/A,N/A,N/A,N/A,N/A,10.1038/s41566-019-0573-5
